Repository: ewels/EELSdb

<picture>
  <source media="(prefers-color-scheme: dark)" srcset="https://github.com/ewels/EELSdb/blob/main/logo/mono_white/EELSdb_logo_bw_invert-big.png?raw=true">
  <source media="(prefers-color-scheme: light)" srcset="https://github.com/ewels/EELSdb/blob/main/logo/EELSdb_logo-medium.png?raw=true">
</picture>

# [EELS Data Base](https://eelsdb.eu) website code

Website source code for the **EELS Data Base** - _Inner & Outer Shell Excitation Spectroscopy Repository_: <https://eelsdb.eu>

## Introduction

Source code for EELSdb. This branch is a fresh rewrite of the site. The previous WordPress plugin and theme are on the [`main`](https://github.com/ewels/EELSdb/tree/main) branch.

File: data/fixtures/api-v1/spectrum/boron-nitride-triple-wall-nanotube.json
{
 "request": {
  "path": "/spectra/boron-nitride-triple-wall-nanotube/",
  "query": "",
  "params": []
 },
 "status": 200,
 "headers": {
  "content-type": "application/json; charset=utf-8"
 },
 "final_url": null,
 "body": {
  "id": 21735,
  "title": "Boron Nitride triple wall nanotube",
  "permalink": "https://eelsdb.eu/spectra/boron-nitride-triple-wall-nanotube/",
  "author": {
   "name": "Odile Stephan",
   "profile_url": "https://eelsdb.eu/author/stephan/",
   "profile_api_url": "https://api.eelsdb.eu/author/stephan/"
  },
  "published": "2008-02-25 00:00:00",
  "description": "Lucy-Richardson deconvoluted (5 iterations, zero loss subtracted)\r\n1 nm tube in diameter - similar data has been acquired for a single wall\r\nThe beam is intersecting the tube. Analyst: Odile Stephan, Raul Arenal de la Concha. Temperature: Room. ",
  "comment_count": 0,
  "api_permalink": "https://api.eelsdb.eu/spectra/boron-nitride-triple-wall-nanotube/",
  "keywords": [
   "imported from old site"
  ],
  "download_link": "https://eelsdb.eu/wp-content/uploads/2015/09/Dspec3krXAW_converted.msa",
  "type": "Low Loss",
  "formula": "BN",
  "elements": [
   "B",
   "N"
  ],
  "microscope": "STEM-VG",
  "max_energy": "30 eV",
  "min_energy": "4.01 eV",
  "guntype": "Cold FEG",
  "beamenergy": "100 kV",
  "resolution": "0.2 eV",
  "stepSize": "0.048 eV/pixel",
  "acquisition_mode": "STEM",
  "convergence": "7.5 mrad",
  "collection": "6 mrad",
  "probesize": "1 nm^2",
  "integratetime": "0.004 secs",
  "readouts": "100",
  "detector": "Parallel: 666 Gatan",
  "darkcurrent": "Yes",
  "gainvariation": "No",
  "reference": {
   "freetext": "R. Arenal,O. Stephan, M. Kociak et al.,PRL, 95, 127601,2005"
  },
  "other_links": [
   {
    "url": "http://pc-web.cemes.fr/eelsdb/index.php?page=displayspec.php&id=225",
    "title": "Old EELS DB"
   }
  ]
 }
}

File: data/fixtures/api-v1/spectrum/calcium-titanate-perovskite-structure-2.json
{
 "request": {
  "path": "/spectra/calcium-titanate-perovskite-structure-2/",
  "query": "",
  "params": []
 },
 "status": 200,
 "headers": {
  "content-type": "application/json; charset=utf-8"
 },
 "final_url": null,
 "body": {
  "id": 21643,
  "title": "Calcium titanate (perovskite structure)",
  "permalink": "https://eelsdb.eu/spectra/calcium-titanate-perovskite-structure-2/",
  "author": {
   "name": "Saso Sturm",
   "profile_url": "https://eelsdb.eu/author/saso-sturm/",
   "profile_api_url": "https://api.eelsdb.eu/author/saso-sturm/"
  },
  "published": "2007-12-05 00:00:00",
  "description": " Analyst: Saso Sturm. Temperature: Room. BEAM/Crystal: crystall was not in the zone axis. ",
  "comment_count": 0,
  "api_permalink": "https://api.eelsdb.eu/spectra/calcium-titanate-perovskite-structure-2/",
  "keywords": [
   "imported from old site"
  ],
  "download_link": "https://eelsdb.eu/wp-content/uploads/2015/09/DspecgWOANZ.msa",
  "type": "Core Loss",
  "formula": "CaTiO3",
  "elements": [
   "Ca",
   "Ti",
   "O"
  ],
  "microscope": "JEOL2010F",
  "max_energy": "438.6 eV",
  "min_energy": "260 eV",
  "source_purity": "commercially available powder",
  "edges": [
   "Ca_L2,3"
  ],
  "guntype": "feg Schottky",
  "beamenergy": "200 kV",
  "resolution": "1 eV",
  "stepSize": "0.2 eV/pixel",
  "acquisition_mode": "Diffraction",
  "convergence": "10 mrad",
  "collection": "5 mrad",
  "probesize": "50 nm^2",
  "integratetime": "5 secs",
  "readouts": "1",
  "detector": "Parallel: 766 Gatan",
  "darkcurrent": "Yes",
  "gainvariation": "Yes",
  "thickness": "0.3 t/&lambda;",
  "associated_spectra": [
   {
    "name": "Calcium titanate (perovskite structure)",
    "link": "https://eelsdb.eu/spectra/calcium-titanate-perovskite-structure/",
    "type": "Low Loss"
   }
  ],
  "other_links": [
   {
    "url": "http://pc-web.cemes.fr/eelsdb/index.php?page=displayspec.php&id=132",
    "title": "Old EELS DB"
   }
  ]
 }
}

File: data/fixtures/api-v1/spectrum/calcium-titanate-perovskite-structure-3.json
{
 "request": {
  "path": "/spectra/calcium-titanate-perovskite-structure-3/",
  "query": "",
  "params": []
 },
 "status": 200,
 "headers": {
  "content-type": "application/json; charset=utf-8"
 },
 "final_url": null,
 "body": {
  "id": 21644,
  "title": "Calcium titanate (perovskite structure)",
  "permalink": "https://eelsdb.eu/spectra/calcium-titanate-perovskite-structure-3/",
  "author": {
   "name": "Saso Sturm",
   "profile_url": "https://eelsdb.eu/author/saso-sturm/",
   "profile_api_url": "https://api.eelsdb.eu/author/saso-sturm/"
  },
  "published": "2007-12-05 00:00:00",
  "description": "EEL spcetrum shows Ti L2,3 and O-K ionization edges. Analyst: Saso Sturm. Temperature: Room. BEAM/Crystal: crystall was not in the zone axis. ",
  "comment_count": 0,
  "api_permalink": "https://api.eelsdb.eu/spectra/calcium-titanate-perovskite-structure-3/",
  "keywords": [
   "imported from old site"
  ],
  "download_link": "https://eelsdb.eu/wp-content/uploads/2015/09/Dspec8zl4Y4.msa",
  "type": "Core Loss",
  "formula": "CaTiO3",
  "elements": [
   "Ca",
   "Ti",
   "O"
  ],
  "microscope": "JEOL2010F",
  "max_energy": "604.2 eV",
  "min_energy": "400 eV",
  "source_purity": "commercially available powder",
  "edges": [
   "Ti_L2,3",
   "O_K"
  ],
  "guntype": "feg Schottky",
  "beamenergy": "200 kV",
  "resolution": "1 eV",
  "monochromated": "No",
  "stepSize": "0.2 eV/pixel",
  "convergence": "10 mrad",
  "collection": "5 mrad",
  "probesize": "50 nm^2",
  "integratetime": "5 secs",
  "readouts": "1",
  "detector": "Parallel: 766 Gatan",
  "darkcurrent": "Yes",
  "gainvariation": "Yes",
  "thickness": "0.3 t/&lambda;",
  "associated_spectra": [
   {
    "name": "Calcium titanate (perovskite structure)",
    "link": "https://eelsdb.eu/spectra/calcium-titanate-perovskite-structure/",
    "type": "Low Loss"
   }
  ],
  "other_links": [
   {
    "url": "http://pc-web.cemes.fr/eelsdb/index.php?page=displayspec.php&id=133",
    "title": "Old EELS DB"
   }
  ]
 }
}

File: data/fixtures/api-v1/spectrum/calcium-titanate-perovskite-structure.json
{
 "request": {
  "path": "/spectra/calcium-titanate-perovskite-structure/",
  "query": "",
  "params": []
 },
 "status": 200,
 "headers": {
  "content-type": "application/json; charset=utf-8"
 },
 "final_url": null,
 "body": {
  "id": 21642,
  "title": "Calcium titanate (perovskite structure)",
  "permalink": "https://eelsdb.eu/spectra/calcium-titanate-perovskite-structure/",
  "author": {
   "name": "Saso Sturm",
   "profile_url": "https://eelsdb.eu/author/saso-sturm/",
   "profile_api_url": "https://api.eelsdb.eu/author/saso-sturm/"
  },
  "published": "2007-12-05 00:00:00",
  "description": " Analyst: Saso Sturm. Temperature: Room. BEAM/Crystal: crystall was not in the zone axis. ",
  "comment_count": 0,
  "api_permalink": "https://api.eelsdb.eu/spectra/calcium-titanate-perovskite-structure/",
  "keywords": [
   "imported from old site"
  ],
  "download_link": "https://eelsdb.eu/wp-content/uploads/2015/09/Dspecx8U1BC.msa",
  "type": "Low Loss",
  "formula": "CaTiO3",
  "elements": [
   "Ca",
   "Ti",
   "O"
  ],
  "microscope": "JEOL2010F",
  "max_energy": "184.2 eV",
  "min_energy": "-20 eV",
  "source_purity": "commercially available powder",
  "guntype": "feg Schottky",
  "beamenergy": "200 kV",
  "resolution": "1 eV",
  "stepSize": "0.2 eV/pixel",
  "acquisition_mode": "Diffraction",
  "convergence": "10 mrad",
  "collection": "5 mrad",
  "probesize": "50 nm^2",
  "integratetime": "0.024 secs",
  "readouts": "5",
  "detector": "Parallel: 766 Gatan",
  "darkcurrent": "Yes",
  "gainvariation": "Yes",
  "thickness": "0.3 t/&lambda;",
  "associated_spectra": [
   {
    "name": "Calcium titanate (perovskite structure)",
    "link": "https://eelsdb.eu/spectra/calcium-titanate-perovskite-structure-2/",
    "type": "Core Loss"
   },
   {
    "name": "Calcium titanate (perovskite structure)",
    "link": "https://eelsdb.eu/spectra/calcium-titanate-perovskite-structure-3/",
    "type": "Core Loss"
   }
  ],
  "other_links": [
   {
    "url": "http://pc-web.cemes.fr/eelsdb/index.php?page=displayspec.php&id=131",
    "title": "Old EELS DB"
   }
  ]
 }
}

File: data/fixtures/api-v1/spectrum/carbon-double-wall-nanotube.json
{
 "request": {
  "path": "/spectra/carbon-double-wall-nanotube/",
  "query": "",
  "params": []
 },
 "status": 200,
 "headers": {
  "content-type": "application/json; charset=utf-8"
 },
 "final_url": null,
 "body": {
  "id": 21728,
  "title": "Carbon double wall nanotube",
  "permalink": "https://eelsdb.eu/spectra/carbon-double-wall-nanotube/",
  "author": {
   "name": "Odile Stephan",
   "profile_url": "https://eelsdb.eu/author/stephan/",
   "profile_api_url": "https://api.eelsdb.eu/author/stephan/"
  },
  "published": "2008-02-25 00:00:00",
  "description": "See also Multiwall and singlewall associated data.\r\nThe spectrum was acquired with the electron beam intersecting the nanotube.\r\nzero-loss peak is saturated. Analyst: Odile Stephan. Temperature: Room. ",
  "comment_count": 0,
  "api_permalink": "https://api.eelsdb.eu/spectra/carbon-double-wall-nanotube/",
  "keywords": [
   "imported from old site"
  ],
  "download_link": "https://eelsdb.eu/wp-content/uploads/2015/09/DspeczG2X9U.msa",
  "type": "Low Loss",
  "formula": "C",
  "elements": [
   "C"
  ],
  "microscope": "STEM-VG",
  "max_energy": "45.25 eV",
  "min_energy": "-5.9 eV",
  "source_purity": "arc discharge",
  "guntype": "Cold FEG",
  "beamenergy": "100 kV",
  "resolution": "0.7 eV",
  "stepSize": "0.05 eV/pixel",
  "acquisition_mode": "STEM",
  "convergence": "7.5 mrad",
  "collection": "6 mrad",
  "probesize": "1 nm^2",
  "integratetime": "0.4 secs",
  "readouts": "1",
  "detector": "Parallel: 666 Gatan",
  "darkcurrent": "Yes",
  "gainvariation": "No",
  "reference": {
   "freetext": "O. STephan, D. Taverna, M.Kociak et al., Phys. Rev. B, 66,155422,2002 (DOI: 10.1103/PhysRevB.66.155422)"
  },
  "other_links": [
   {
    "url": "http://pc-web.cemes.fr/eelsdb/index.php?page=displayspec.php&id=218",
    "title": "Old EELS DB"
   }
  ]
 }
}

File: data/fixtures/api-v1/spectrum/carbon-multi-wall-nanotube.json
{
 "request": {
  "path": "/spectra/carbon-multi-wall-nanotube/",
  "query": "",
  "params": []
 },
 "status": 200,
 "headers": {
  "content-type": "application/json; charset=utf-8"
 },
 "final_url": null,
 "body": {
  "id": 21729,
  "title": "Carbon multi wall nanotube",
  "permalink": "https://eelsdb.eu/spectra/carbon-multi-wall-nanotube/",
  "author": {
   "name": "Odile Stephan",
   "profile_url": "https://eelsdb.eu/author/stephan/",
   "profile_api_url": "https://api.eelsdb.eu/author/stephan/"
  },
  "published": "2008-02-25 00:00:00",
  "description": "See also doublewall and singlewall associated data.\r\nThe spectrum was acquired with the electron beam intersecting the nanotube.\r\nzero-loss peak is saturated. Analyst: Odile Stephan. Temperature: Room. ",
  "comment_count": 0,
  "api_permalink": "https://api.eelsdb.eu/spectra/carbon-multi-wall-nanotube/",
  "keywords": [
   "imported from old site"
  ],
  "download_link": "https://eelsdb.eu/wp-content/uploads/2015/09/Dspecg6MTkS.msa",
  "type": "Low Loss",
  "formula": "C",
  "elements": [
   "C"
  ],
  "microscope": "STEM-VG",
  "max_energy": "49.8 eV",
  "min_energy": "-1.35 eV",
  "source_purity": "arc discharge",
  "guntype": "Cold FEG",
  "beamenergy": "100 kV",
  "resolution": "0.7 eV",
  "stepSize": "0.05 eV/pixel",
  "acquisition_mode": "STEM",
  "convergence": "7.5 mrad",
  "collection": "6 mrad",
  "probesize": "1 nm^2",
  "integratetime": "0.4 secs",
  "readouts": "1",
  "detector": "Parallel: 666 Gatan",
  "darkcurrent": "Yes",
  "gainvariation": "No",
  "reference": {
   "freetext": "O. STephan, D. Taverna, M.Kociak et al., Phys. Rev. B, 66,155422,2002 (DOI: 10.1103/PhysRevB.66.155422)"
  },
  "other_links": [
   {
    "url": "http://pc-web.cemes.fr/eelsdb/index.php?page=displayspec.php&id=219",
    "title": "Old EELS DB"
   }
  ]
 }
}

File: data/fixtures/api-v1/spectrum/carbon-single-wall-nanotube-2.json
{
 "request": {
  "path": "/spectra/carbon-single-wall-nanotube-2/",
  "query": "",
  "params": []
 },
 "status": 200,
 "headers": {
  "content-type": "application/json; charset=utf-8"
 },
 "final_url": null,
 "body": {
  "id": 21736,
  "title": "Carbon single wall nanotube",
  "permalink": "https://eelsdb.eu/spectra/carbon-single-wall-nanotube-2/",
  "author": {
   "name": "Odile Stephan",
   "profile_url": "https://eelsdb.eu/author/stephan/",
   "profile_api_url": "https://api.eelsdb.eu/author/stephan/"
  },
  "published": "2008-02-25 00:00:00",
  "description": "Spectrum was acquired at 80 keV to avoid any radiation damage. Analyst: Odile Stephan. Temperature: Room. ",
  "comment_count": 0,
  "api_permalink": "https://api.eelsdb.eu/spectra/carbon-single-wall-nanotube-2/",
  "keywords": [
   "imported from old site"
  ],
  "download_link": "https://eelsdb.eu/wp-content/uploads/2015/09/Dspecqt04o9.msa",
  "type": "Core Loss",
  "formula": "C",
  "elements": [
   "C"
  ],
  "microscope": "STEM-VG",
  "max_energy": "360.9 eV",
  "min_energy": "260.1 eV",
  "source_purity": "arc discharge",
  "edges": [
   "C_K"
  ],
  "guntype": "Cold FEG",
  "beamenergy": "80 kV",
  "resolution": "0.5 eV",
  "stepSize": "0.2 eV/pixel",
  "acquisition_mode": "STEM",
  "convergence": "7.5 mrad",
  "collection": "6 mrad",
  "probesize": "1 nm^2",
  "detector": "Parallel: 666 Gatan",
  "darkcurrent": "Yes",
  "gainvariation": "No",
  "other_links": [
   {
    "url": "http://pc-web.cemes.fr/eelsdb/index.php?page=displayspec.php&id=226",
    "title": "Old EELS DB"
   }
  ]
 }
}

File: data/fixtures/api-v1/spectrum/carbon-single-wall-nanotube.json
{
 "request": {
  "path": "/spectra/carbon-single-wall-nanotube/",
  "query": "",
  "params": []
 },
 "status": 200,
 "headers": {
  "content-type": "application/json; charset=utf-8"
 },
 "final_url": null,
 "body": {
  "id": 21730,
  "title": "Carbon single wall nanotube",
  "permalink": "https://eelsdb.eu/spectra/carbon-single-wall-nanotube/",
  "author": {
   "name": "Odile Stephan",
   "profile_url": "https://eelsdb.eu/author/stephan/",
   "profile_api_url": "https://api.eelsdb.eu/author/stephan/"
  },
  "published": "2008-02-25 00:00:00",
  "description": "See also doublewall and multiwall associated data.\r\nThe spectrum was acquired with the electron beam intersecting the nanotube.\r\nzero-loss peak is saturated. Analyst: Odile Stephan. Temperature: Room. ",
  "comment_count": 0,
  "api_permalink": "https://api.eelsdb.eu/spectra/carbon-single-wall-nanotube/",
  "keywords": [
   "imported from old site"
  ],
  "download_link": "https://eelsdb.eu/wp-content/uploads/2015/09/DspecHRDLlq.msa",
  "type": "Low Loss",
  "formula": "C",
  "elements": [
   "C"
  ],
  "microscope": "STEM-VG",
  "max_energy": "48.65 eV",
  "min_energy": "-2.5 eV",
  "source_purity": "arc discharge",
  "guntype": "Cold FEG",
  "beamenergy": "100 kV",
  "resolution": "0.7 eV",
  "stepSize": "0.05 eV/pixel",
  "acquisition_mode": "STEM",
  "convergence": "7.5 mrad",
  "collection": "6 mrad",
  "probesize": "1 nm^2",
  "integratetime": "0.4 secs",
  "readouts": "1",
  "detector": "Parallel: 666 Gatan",
  "darkcurrent": "Yes",
  "gainvariation": "No",
  "reference": {
   "freetext": "O. STephan, D. Taverna, M.Kociak et al., Phys. Rev. B, 66,155422,2002 (DOI: 10.1103/PhysRevB.66.155422)"
  },
  "other_links": [
   {
    "url": "http://pc-web.cemes.fr/eelsdb/index.php?page=displayspec.php&id=220",
    "title": "Old EELS DB"
   }
  ]
 }
}

File: data/fixtures/api-v1/spectrum/hosse-tas2se-misfit-nanotube.json
{
 "request": {
  "path": "/spectra/hosse-tas2se-misfit-nanotube/",
  "query": "",
  "params": []
 },
 "status": 200,
 "headers": {
  "content-type": "application/json; charset=utf-8"
 },
 "final_url": null,
 "body": {
  "id": 22105,
  "title": "HoS(Se)-TaS2(Se) misfit nanotube",
  "permalink": "https://eelsdb.eu/spectra/hosse-tas2se-misfit-nanotube/",
  "author": {
   "name": "Luc Lajaunie",
   "profile_url": "https://eelsdb.eu/author/luc-lajaunie/",
   "profile_api_url": "https://api.eelsdb.eu/author/luc-lajaunie/"
  },
  "published": "2018-01-15 12:57:04",
  "description": "",
  "comment_count": 0,
  "api_permalink": "https://api.eelsdb.eu/spectra/hosse-tas2se-misfit-nanotube/",
  "download_link": "https://eelsdb.eu/wp-content/uploads/2018/01/cvert.msa",
  "type": "Core Loss",
  "formula": "HoS(Se)-TaS2(Se)",
  "elements": [
   "Ho",
   "S",
   "Se",
   "Ta"
  ],
  "microscope": "FEI Titan Low-Base",
  "max_energy": "2635.48 eV",
  "min_energy": "1124.8 eV",
  "edges": [
   "S_K",
   "Se_L1",
   "Se_L2,3",
   "Ta_M4,5",
   "Ho_M4,5"
  ],
  "guntype": "X-FEG",
  "beamenergy": "200 kV",
  "resolution": "2 eV",
  "monochromated": "No",
  "stepSize": "0.738 eV/pixel",
  "convergence": "18 mrad",
  "collection": "25 mrad",
  "detector": "Gatan Tridiem ESR 865",
  "darkcurrent": "No",
  "gainvariation": "No",
  "calibration": "low loss + drift tube",
  "reference": {
   "authors": "Luc Lajaunie, Gal Radovsky, Reshef Tenne, Raul Arenal",
   "year": "2017",
   "journal": "Inorganic Chemistry",
   "title": "Quaternary Chalcogenide-Based Misfit Nanotubes LnS(Se)-TaS(Se)2 (Ln = La, Ce, Nd, and Ho): Synthesis and Atomic Structural Studies",
   "doi": "10.1021/acs.inorgchem.7b02680",
   "url": "http://dx.doi.org/10.1021/acs.inorgchem.7b02680"
  }
 }
}

File: data/fixtures/api-v1/spectrum/la0-7sr0-3mno3-thin-film-2.json
{
 "request": {
  "path": "/spectra/la0-7sr0-3mno3-thin-film-2/",
  "query": "",
  "params": []
 },
 "status": 200,
 "headers": {
  "content-type": "application/json; charset=utf-8"
 },
 "final_url": null,
 "body": {
  "id": 22024,
  "title": "La0.7Sr0.3MnO3 thin film",
  "permalink": "https://eelsdb.eu/spectra/la0-7sr0-3mno3-thin-film-2/",
  "author": {
   "name": "magnunor",
   "profile_url": "https://eelsdb.eu/author/magnus/",
   "profile_api_url": "https://api.eelsdb.eu/author/magnus/"
  },
  "published": "2016-08-27 21:50:42",
  "description": "La0.7Sr0.3MnO3 in a La0.7Sr0.3MnO3/SrTiO3-(111) heterostructure. This is a part of an electron beam exposure experiment, this spectrum being from the beginning of the experiment.",
  "comment_count": 0,
  "api_permalink": "https://api.eelsdb.eu/spectra/la0-7sr0-3mno3-thin-film-2/",
  "download_link": "https://eelsdb.eu/wp-content/uploads/2016/08/oxygen_pre_exposure.msa",
  "type": "Core Loss",
  "formula": "La0.7Sr0.3MnO3",
  "elements": [
   "La",
   "Sr",
   "Mn",
   "O"
  ],
  "microscope": "ARM 200cF",
  "max_energy": "20433.7 eV",
  "min_energy": "-388.84 eV",
  "edges": [
   "O_K"
  ],
  "guntype": "Cold Field Emission Gun",
  "beamenergy": "200 kV",
  "resolution": "0.7 eV",
  "monochromated": "No",
  "stepSize": "426.354 eV/pixel",
  "convergence": "34.2 mrad",
  "collection": "66 mrad",
  "detector": "GIF Quantum ER",
  "darkcurrent": "Yes",
  "gainvariation": "Yes",
  "calibration": "Energy scaled aligned using zero loss peak. Power law background removed.",
  "reference": {
   "authors": "Magnus Nord, Per Erik Vullum, Ingrid Hallsteinsen, Thomas Tybell, Randi Holmestad",
   "year": "2016",
   "journal": "Ultramicroscopy",
   "title": "Assessing electron beam sensitivity for SrTiO3 and La0.7Sr0.3MnO3 using electron energy loss spectroscopy",
   "volume": "169",
   "page": "98-106",
   "doi": "10.1016/j.ultramic.2016.07.004",
   "url": "http://dx.doi.org/10.1016/j.ultramic.2016.07.004"
  },
  "associated_spectra": [
   {
    "name": "La0.7Sr0.3MnO3 thin film",
    "link": "https://eelsdb.eu/spectra/la0-7sr0-3mno3-thin-film/",
    "type": "Core Loss"
   },
   {
    "name": "La0.7Sr0.3MnO3 thin film, heavy electron beam damage",
    "link": "https://eelsdb.eu/spectra/la0-7sr0-3mno3-thin-film-heavy-electron-beam-damage/",
    "type": "Core Loss"
   },
   {
    "name": "La0.7Sr0.3MnO3 thin film, heavy electron beam damage",
    "link": "https://eelsdb.eu/spectra/la0-7sr0-3mno3-thin-film-heavy-electron-beam-damage-2/",
    "type": "Core Loss"
   }
  ],
  "other_links": [
   {
    "url": "https://arxiv.org/abs/1608.07814"
   }
  ]
 }
}

File: data/fixtures/api-v1/spectrum/la0-7sr0-3mno3-thin-film-3.json
{
 "request": {
  "path": "/spectra/la0-7sr0-3mno3-thin-film-3/",
  "query": "",
  "params": []
 },
 "status": 200,
 "headers": {
  "content-type": "application/json; charset=utf-8"
 },
 "final_url": null,
 "body": {
  "id": 22012,
  "title": "La0.7Sr0.3MnO3 thin film",
  "permalink": "https://eelsdb.eu/spectra/la0-7sr0-3mno3-thin-film-3/",
  "author": {
   "name": "magnunor",
   "profile_url": "https://eelsdb.eu/author/magnus/",
   "profile_api_url": "https://api.eelsdb.eu/author/magnus/"
  },
  "published": "2016-08-27 21:56:55",
  "description": "La0.7Sr0.3MnO3 in a La0.7Sr0.3MnO3/LaFeO3/SrTiO3-(111) heterostructure. This is a part of an electron beam exposure experiment, this spectrum being before the exposure.",
  "comment_count": 0,
  "api_permalink": "https://api.eelsdb.eu/spectra/la0-7sr0-3mno3-thin-film-3/",
  "download_link": "https://eelsdb.eu/wp-content/uploads/2016/08/lsmo_o_pre_exposure.msa",
  "type": "Core Loss",
  "formula": "La0.7Sr0.3MnO3",
  "elements": [
   "La",
   "Sr",
   "Mn",
   "O"
  ],
  "microscope": "ARM 200cF",
  "max_energy": "82220.95 eV",
  "min_energy": "-1216.86 eV",
  "edges": [
   "O_K"
  ],
  "guntype": "Cold Field Emission Gun",
  "beamenergy": "80 kV",
  "resolution": "0.7 eV",
  "monochromated": "No",
  "stepSize": "1525.632 eV/pixel",
  "convergence": "20.4 mrad",
  "collection": "66 mrad",
  "detector": "GIF Quantum ER",
  "darkcurrent": "Yes",
  "gainvariation": "Yes",
  "calibration": "Energy scaled aligned using zero loss peak. Power law background removed.",
  "reference": {
   "authors": "Magnus Nord, Per Erik Vullum, Ingrid Hallsteinsen, Thomas Tybell, Randi Holmestad",
   "year": "2016",
   "journal": "Ultramicroscopy",
   "title": "Assessing electron beam sensitivity for SrTiO3 and La0.7Sr0.3MnO3 using electron energy loss spectroscopy",
   "volume": "169",
   "page": "98-106",
   "doi": "10.1016/j.ultramic.2016.07.004",
   "url": "http://dx.doi.org/10.1016/j.ultramic.2016.07.004"
  },
  "associated_spectra": [
   {
    "name": "La0.7Sr0.3MnO3 thin film, electron beam damage",
    "link": "https://eelsdb.eu/spectra/la0-7sr0-3mno3-thin-film-electron-beam-damage/",
    "type": "Core Loss"
   },
   {
    "name": "La0.7Sr0.3MnO3 thin film",
    "link": "https://eelsdb.eu/spectra/la0-7sr0-3mno3-thin-film-4/",
    "type": "Core Loss"
   },
   {
    "name": "La0.7Sr0.3MnO3 thin film, electron beam damage",
    "link": "https://eelsdb.eu/spectra/la0-7sr0-3mno3-thin-film-electron-beam-damage-2/",
    "type": "Core Loss"
   }
  ],
  "other_links": [
   {
    "url": "https://arxiv.org/abs/1608.07814"
   }
  ]
 }
}

File: data/fixtures/api-v1/spectrum/la0-7sr0-3mno3-thin-film-4.json
{
 "request": {
  "path": "/spectra/la0-7sr0-3mno3-thin-film-4/",
  "query": "",
  "params": []
 },
 "status": 200,
 "headers": {
  "content-type": "application/json; charset=utf-8"
 },
 "final_url": null,
 "body": {
  "id": 22009,
  "title": "La0.7Sr0.3MnO3 thin film",
  "permalink": "https://eelsdb.eu/spectra/la0-7sr0-3mno3-thin-film-4/",
  "author": {
   "name": "magnunor",
   "profile_url": "https://eelsdb.eu/author/magnus/",
   "profile_api_url": "https://api.eelsdb.eu/author/magnus/"
  },
  "published": "2016-08-27 21:57:12",
  "description": "La0.7Sr0.3MnO3 in a La0.7Sr0.3MnO3/LaFeO3/SrTiO3-(111) heterostructure. This is a part of an electron beam exposure experiment, this spectrum being before the exposure.",
  "comment_count": 0,
  "api_permalink": "https://api.eelsdb.eu/spectra/la0-7sr0-3mno3-thin-film-4/",
  "download_link": "https://eelsdb.eu/wp-content/uploads/2016/08/lsmo_mn_pre_exposure.msa",
  "type": "Core Loss",
  "formula": "La0.7Sr0.3MnO3",
  "elements": [
   "La",
   "Sr",
   "Mn",
   "O"
  ],
  "microscope": "ARM 200cF",
  "max_energy": "147542.68 eV",
  "min_energy": "-1458.47 eV",
  "edges": [
   "Mn_L2,3"
  ],
  "guntype": "Cold Field Emission Gun",
  "beamenergy": "80 kV",
  "resolution": "0.7 eV",
  "monochromated": "No",
  "stepSize": "2457.271 eV/pixel",
  "convergence": "20.4 mrad",
  "collection": "66 mrad",
  "detector": "GIF Quantum ER",
  "darkcurrent": "Yes",
  "gainvariation": "Yes",
  "calibration": "Energy scaled aligned using zero loss peak. Power law background removed.",
  "reference": {
   "authors": "Magnus Nord, Per Erik Vullum, Ingrid Hallsteinsen, Thomas Tybell, Randi Holmestad",
   "year": "2016",
   "journal": "Ultramicroscopy",
   "title": "Assessing electron beam sensitivity for SrTiO3 and La0.7Sr0.3MnO3 using electron energy loss spectroscopy",
   "volume": "169",
   "page": "98-106",
   "doi": "10.1016/j.ultramic.2016.07.004",
   "url": "http://dx.doi.org/10.1016/j.ultramic.2016.07.004"
  },
  "associated_spectra": [
   {
    "name": "La0.7Sr0.3MnO3 thin film, electron beam damage",
    "link": "https://eelsdb.eu/spectra/la0-7sr0-3mno3-thin-film-electron-beam-damage/",
    "type": "Core Loss"
   },
   {
    "name": "La0.7Sr0.3MnO3 thin film",
    "link": "https://eelsdb.eu/spectra/la0-7sr0-3mno3-thin-film-3/",
    "type": "Core Loss"
   },
   {
    "name": "La0.7Sr0.3MnO3 thin film, electron beam damage",
    "link": "https://eelsdb.eu/spectra/la0-7sr0-3mno3-thin-film-electron-beam-damage-2/",
    "type": "Core Loss"
   }
  ],
  "other_links": [
   {
    "url": "https://arxiv.org/abs/1608.07814"
   }
  ]
 }
}

File: data/fixtures/api-v1/spectrum/la0-7sr0-3mno3-thin-film-electron-beam-damage-2.json
{
 "request": {
  "path": "/spectra/la0-7sr0-3mno3-thin-film-electron-beam-damage-2/",
  "query": "",
  "params": []
 },
 "status": 200,
 "headers": {
  "content-type": "application/json; charset=utf-8"
 },
 "final_url": null,
 "body": {
  "id": 22010,
  "title": "La0.7Sr0.3MnO3 thin film, electron beam damage",
  "permalink": "https://eelsdb.eu/spectra/la0-7sr0-3mno3-thin-film-electron-beam-damage-2/",
  "author": {
   "name": "magnunor",
   "profile_url": "https://eelsdb.eu/author/magnus/",
   "profile_api_url": "https://api.eelsdb.eu/author/magnus/"
  },
  "published": "2016-08-27 21:57:26",
  "description": "La0.7Sr0.3MnO3 in a La0.7Sr0.3MnO3/LaFeO3/SrTiO3-(111) heterostructure. This is a part of an electron beam exposure experiment, this spectrum being after the exposure. There are clear signs of beam damage, due to oxygen having been removed from the material.",
  "comment_count": 0,
  "api_permalink": "https://api.eelsdb.eu/spectra/la0-7sr0-3mno3-thin-film-electron-beam-damage-2/",
  "download_link": "https://eelsdb.eu/wp-content/uploads/2016/08/lsmo_mn_post_exposure.msa",
  "type": "Core Loss",
  "formula": "La0.7Sr0.3MnO3",
  "elements": [
   "La",
   "Sr",
   "Mn",
   "O"
  ],
  "microscope": "ARM 200cF",
  "max_energy": "118740.64 eV",
  "min_energy": "-1084.64 eV",
  "edges": [
   "Mn_L2,3"
  ],
  "guntype": "Cold Field Emission Gun",
  "beamenergy": "80 kV",
  "resolution": "0.7 eV",
  "monochromated": "No",
  "stepSize": "1982.691 eV/pixel",
  "convergence": "20.4 mrad",
  "collection": "66 mrad",
  "detector": "GIF Quantum ER",
  "darkcurrent": "Yes",
  "gainvariation": "Yes",
  "calibration": "Energy scaled aligned using zero loss peak. Power law background removed.",
  "reference": {
   "authors": "Magnus Nord, Per Erik Vullum, Ingrid Hallsteinsen, Thomas Tybell, Randi Holmestad",
   "year": "2016",
   "journal": "Ultramicroscopy",
   "title": "Assessing electron beam sensitivity for SrTiO3 and La0.7Sr0.3MnO3 using electron energy loss spectroscopy",
   "volume": "169",
   "page": "98-106",
   "doi": "10.1016/j.ultramic.2016.07.004",
   "url": "http://dx.doi.org/10.1016/j.ultramic.2016.07.004"
  },
  "associated_spectra": [
   {
    "name": "La0.7Sr0.3MnO3 thin film, electron beam damage",
    "link": "https://eelsdb.eu/spectra/la0-7sr0-3mno3-thin-film-electron-beam-damage/",
    "type": "Core Loss"
   },
   {
    "name": "La0.7Sr0.3MnO3 thin film",
    "link": "https://eelsdb.eu/spectra/la0-7sr0-3mno3-thin-film-3/",
    "type": "Core Loss"
   },
   {
    "name": "La0.7Sr0.3MnO3 thin film",
    "link": "https://eelsdb.eu/spectra/la0-7sr0-3mno3-thin-film-4/",
    "type": "Core Loss"
   }
  ],
  "other_links": [
   {
    "url": "https://arxiv.org/abs/1608.07814"
   }
  ]
 }
}

File: data/fixtures/api-v1/spectrum/la0-7sr0-3mno3-thin-film-electron-beam-damage.json
{
 "request": {
  "path": "/spectra/la0-7sr0-3mno3-thin-film-electron-beam-damage/",
  "query": "",
  "params": []
 },
 "status": 200,
 "headers": {
  "content-type": "application/json; charset=utf-8"
 },
 "final_url": null,
 "body": {
  "id": 22013,
  "title": "La0.7Sr0.3MnO3 thin film, electron beam damage",
  "permalink": "https://eelsdb.eu/spectra/la0-7sr0-3mno3-thin-film-electron-beam-damage/",
  "author": {
   "name": "magnunor",
   "profile_url": "https://eelsdb.eu/author/magnus/",
   "profile_api_url": "https://api.eelsdb.eu/author/magnus/"
  },
  "published": "2016-08-27 21:56:40",
  "description": "La0.7Sr0.3MnO3 in a La0.7Sr0.3MnO3/LaFeO3/SrTiO3-(111) heterostructure. This is a part of an electron beam exposure experiment, this spectrum being after the exposure. There are clear signs of beam damage, with a reduction in the O-K prepeak.",
  "comment_count": 0,
  "api_permalink": "https://api.eelsdb.eu/spectra/la0-7sr0-3mno3-thin-film-electron-beam-damage/",
  "download_link": "https://eelsdb.eu/wp-content/uploads/2016/08/lsmo_o_post_exposure.msa",
  "type": "Core Loss",
  "formula": "La0.7Sr0.3MnO3",
  "elements": [
   "La",
   "Sr",
   "Mn",
   "O"
  ],
  "microscope": "ARM 200cF",
  "max_energy": "70696.6 eV",
  "min_energy": "-2051.71 eV",
  "edges": [
   "O_K"
  ],
  "guntype": "Cold Field Emission Gun",
  "beamenergy": "80 kV",
  "resolution": "0.7 eV",
  "monochromated": "No",
  "stepSize": "1347.815 eV/pixel",
  "acquisition_mode": "stem",
  "convergence": "20.4 mrad",
  "collection": "66 mrad",
  "detector": "GIF Quantum ER",
  "darkcurrent": "Yes",
  "gainvariation": "No",
  "calibration": "Energy scaled aligned using zero loss peak. Power law background removed.",
  "reference": {
   "authors": "Magnus Nord, Per Erik Vullum, Ingrid Hallsteinsen, Thomas Tybell, Randi Holmestad",
   "year": "2016",
   "journal": "Ultramicroscopy",
   "title": "Assessing electron beam sensitivity for SrTiO3 and La0.7Sr0.3MnO3 using electron energy loss spectroscopy",
   "volume": "169",
   "page": "98-106",
   "doi": "10.1016/j.ultramic.2016.07.004",
   "url": "http://dx.doi.org/10.1016/j.ultramic.2016.07.004"
  },
  "associated_spectra": [
   {
    "name": "La0.7Sr0.3MnO3 thin film",
    "link": "https://eelsdb.eu/spectra/la0-7sr0-3mno3-thin-film-3/",
    "type": "Core Loss"
   },
   {
    "name": "La0.7Sr0.3MnO3 thin film",
    "link": "https://eelsdb.eu/spectra/la0-7sr0-3mno3-thin-film-4/",
    "type": "Core Loss"
   },
   {
    "name": "La0.7Sr0.3MnO3 thin film, electron beam damage",
    "link": "https://eelsdb.eu/spectra/la0-7sr0-3mno3-thin-film-electron-beam-damage-2/",
    "type": "Core Loss"
   }
  ],
  "other_links": [
   {
    "url": "https://arxiv.org/abs/1608.07814"
   }
  ]
 }
}

File: data/fixtures/api-v1/spectrum/la0-7sr0-3mno3-thin-film-heavy-electron-beam-damage-2.json
{
 "request": {
  "path": "/spectra/la0-7sr0-3mno3-thin-film-heavy-electron-beam-damage-2/",
  "query": "",
  "params": []
 },
 "status": 200,
 "headers": {
  "content-type": "application/json; charset=utf-8"
 },
 "final_url": null,
 "body": {
  "id": 22025,
  "title": "La0.7Sr0.3MnO3 thin film, heavy electron beam damage",
  "permalink": "https://eelsdb.eu/spectra/la0-7sr0-3mno3-thin-film-heavy-electron-beam-damage-2/",
  "author": {
   "name": "magnunor",
   "profile_url": "https://eelsdb.eu/author/magnus/",
   "profile_api_url": "https://api.eelsdb.eu/author/magnus/"
  },
  "published": "2016-08-27 21:50:48",
  "description": "La0.7Sr0.3MnO3 in a La0.7Sr0.3MnO3/SrTiO3-(111) heterostructure. This is a part of an electron beam exposure experiment, this spectrum being from the end of the experiment. There are clear signs of beam damage, seen with a reduction in the prepeak and peak C.",
  "comment_count": 0,
  "api_permalink": "https://api.eelsdb.eu/spectra/la0-7sr0-3mno3-thin-film-heavy-electron-beam-damage-2/",
  "download_link": "https://eelsdb.eu/wp-content/uploads/2016/08/oxygen_post_exposure.msa",
  "type": "Core Loss",
  "formula": "La0.7Sr0.3MnO3",
  "elements": [
   "La",
   "Sr",
   "Mn",
   "O"
  ],
  "microscope": "ARM 200cF",
  "max_energy": "18688.01 eV",
  "min_energy": "-415.47 eV",
  "edges": [
   "O_K"
  ],
  "guntype": "Cold Field Emission Gun",
  "beamenergy": "200 kV",
  "resolution": "0.7 eV",
  "monochromated": "No",
  "stepSize": "352.864 eV/pixel",
  "convergence": "34.2 mrad",
  "collection": "66 mrad",
  "detector": "GIF Quantum ER",
  "darkcurrent": "Yes",
  "gainvariation": "Yes",
  "calibration": "Energy scaled aligned using zero loss peak. Power law background removed.",
  "reference": {
   "authors": "Magnus Nord, Per Erik Vullum, Ingrid Hallsteinsen, Thomas Tybell, Randi Holmestad",
   "year": "2016",
   "journal": "Ultramicroscopy",
   "title": "Assessing electron beam sensitivity for SrTiO3 and La0.7Sr0.3MnO3 using electron energy loss spectroscopy",
   "volume": "169",
   "page": "98-106",
   "doi": "10.1016/j.ultramic.2016.07.004",
   "url": "http://dx.doi.org/10.1016/j.ultramic.2016.07.004"
  },
  "associated_spectra": [
   {
    "name": "La0.7Sr0.3MnO3 thin film",
    "link": "https://eelsdb.eu/spectra/la0-7sr0-3mno3-thin-film/",
    "type": "Core Loss"
   },
   {
    "name": "La0.7Sr0.3MnO3 thin film, heavy electron beam damage",
    "link": "https://eelsdb.eu/spectra/la0-7sr0-3mno3-thin-film-heavy-electron-beam-damage/",
    "type": "Core Loss"
   },
   {
    "name": "La0.7Sr0.3MnO3 thin film",
    "link": "https://eelsdb.eu/spectra/la0-7sr0-3mno3-thin-film-2/",
    "type": "Core Loss"
   }
  ],
  "other_links": [
   {
    "url": "https://arxiv.org/abs/1608.07814"
   }
  ]
 }
}

File: data/fixtures/api-v1/spectrum/la0-7sr0-3mno3-thin-film-heavy-electron-beam-damage.json
{
 "request": {
  "path": "/spectra/la0-7sr0-3mno3-thin-film-heavy-electron-beam-damage/",
  "query": "",
  "params": []
 },
 "status": 200,
 "headers": {
  "content-type": "application/json; charset=utf-8"
 },
 "final_url": null,
 "body": {
  "id": 22022,
  "title": "La0.7Sr0.3MnO3 thin film, heavy electron beam damage",
  "permalink": "https://eelsdb.eu/spectra/la0-7sr0-3mno3-thin-film-heavy-electron-beam-damage/",
  "author": {
   "name": "magnunor",
   "profile_url": "https://eelsdb.eu/author/magnus/",
   "profile_api_url": "https://api.eelsdb.eu/author/magnus/"
  },
  "published": "2016-08-27 21:50:38",
  "description": "La0.7Sr0.3MnO3 in a La0.7Sr0.3MnO3/SrTiO3-(111) heterostructure. This is a part of an electron beam exposure experiment, this spectrum being from the end of the experiment. There are clear signs of beam damage, seen with an increase in the L3/L2-ratio, and energy shift towards lower energy loss of the L3 and L2 peaks.",
  "comment_count": 0,
  "api_permalink": "https://api.eelsdb.eu/spectra/la0-7sr0-3mno3-thin-film-heavy-electron-beam-damage/",
  "download_link": "https://eelsdb.eu/wp-content/uploads/2016/08/manganese_post_exposure.msa",
  "type": "Core Loss",
  "formula": "La0.7Sr0.3MnO3",
  "elements": [
   "La",
   "Sr",
   "Mn",
   "O"
  ],
  "microscope": "ARM 200cF",
  "max_energy": "41535.19 eV",
  "min_energy": "-239.13 eV",
  "edges": [
   "Mn_L2,3"
  ],
  "guntype": "Cold Field Emission Gun",
  "beamenergy": "200 kV",
  "resolution": "0.7 eV",
  "monochromated": "No",
  "stepSize": "610.026 eV/pixel",
  "convergence": "34.2 mrad",
  "collection": "66 mrad",
  "detector": "GIF Quantum ER",
  "darkcurrent": "Yes",
  "gainvariation": "Yes",
  "calibration": "Energy scaled aligned using zero loss peak. Power law background removed.",
  "reference": {
   "authors": "Magnus Nord, Per Erik Vullum, Ingrid Hallsteinsen, Thomas Tybell, Randi Holmestad",
   "year": "2016",
   "journal": "Ultramicroscopy",
   "title": "Assessing electron beam sensitivity for SrTiO3 and La0.7Sr0.3MnO3 using electron energy loss spectroscopy",
   "volume": "169",
   "page": "98-106",
   "doi": "10.1016/j.ultramic.2016.07.004",
   "url": "http://dx.doi.org/10.1016/j.ultramic.2016.07.004"
  },
  "associated_spectra": [
   {
    "name": "La0.7Sr0.3MnO3 thin film",
    "link": "https://eelsdb.eu/spectra/la0-7sr0-3mno3-thin-film/",
    "type": "Core Loss"
   },
   {
    "name": "La0.7Sr0.3MnO3 thin film",
    "link": "https://eelsdb.eu/spectra/la0-7sr0-3mno3-thin-film-2/",
    "type": "Core Loss"
   },
   {
    "name": "La0.7Sr0.3MnO3 thin film, heavy electron beam damage",
    "link": "https://eelsdb.eu/spectra/la0-7sr0-3mno3-thin-film-heavy-electron-beam-damage-2/",
    "type": "Core Loss"
   }
  ],
  "other_links": [
   {
    "url": "https://arxiv.org/abs/1608.07814"
   }
  ]
 }
}

File: data/fixtures/api-v1/spectrum/la0-7sr0-3mno3-thin-film.json
{
 "request": {
  "path": "/spectra/la0-7sr0-3mno3-thin-film/",
  "query": "",
  "params": []
 },
 "status": 200,
 "headers": {
  "content-type": "application/json; charset=utf-8"
 },
 "final_url": null,
 "body": {
  "id": 22020,
  "title": "La0.7Sr0.3MnO3 thin film",
  "permalink": "https://eelsdb.eu/spectra/la0-7sr0-3mno3-thin-film/",
  "author": {
   "name": "magnunor",
   "profile_url": "https://eelsdb.eu/author/magnus/",
   "profile_api_url": "https://api.eelsdb.eu/author/magnus/"
  },
  "published": "2016-08-27 21:50:34",
  "description": "La0.7Sr0.3MnO3 in a La0.7Sr0.3MnO3/SrTiO3-(111) heterostructure. This is a part of an electron beam exposure experiment, this spectrum being from the beginning of the experiment.",
  "comment_count": 0,
  "api_permalink": "https://api.eelsdb.eu/spectra/la0-7sr0-3mno3-thin-film/",
  "download_link": "https://eelsdb.eu/wp-content/uploads/2016/08/manganese_pre_exposure.msa",
  "type": "Core Loss",
  "formula": "La0.7Sr0.3MnO3",
  "elements": [
   "La",
   "Sr",
   "Mn",
   "O"
  ],
  "microscope": "ARM 200cF",
  "max_energy": "37776.23 eV",
  "min_energy": "-234.33 eV",
  "edges": [
   "Mn_L2,3"
  ],
  "guntype": "Cold Field Emission Gun",
  "beamenergy": "200 kV",
  "resolution": "0.7 eV",
  "monochromated": "No",
  "stepSize": "649.245 eV/pixel",
  "convergence": "34.2 mrad",
  "collection": "66 mrad",
  "detector": "GIF Quantum ER",
  "darkcurrent": "Yes",
  "gainvariation": "Yes",
  "calibration": "Energy scaled aligned using zero loss peak. Power law background removed.",
  "reference": {
   "authors": "Magnus Nord, Per Erik Vullum, Ingrid Hallsteinsen, Thomas Tybell, Randi Holmestad",
   "year": "2016",
   "journal": "Ultramicroscopy",
   "title": "Assessing electron beam sensitivity for SrTiO3 and La0.7Sr0.3MnO3 using electron energy loss spectroscopy",
   "volume": "169",
   "page": "98-106",
   "doi": "10.1016/j.ultramic.2016.07.004",
   "url": "http://dx.doi.org/10.1016/j.ultramic.2016.07.004"
  },
  "associated_spectra": [
   {
    "name": "La0.7Sr0.3MnO3 thin film, heavy electron beam damage",
    "link": "https://eelsdb.eu/spectra/la0-7sr0-3mno3-thin-film-heavy-electron-beam-damage/",
    "type": "Core Loss"
   },
   {
    "name": "La0.7Sr0.3MnO3 thin film",
    "link": "https://eelsdb.eu/spectra/la0-7sr0-3mno3-thin-film-2/",
    "type": "Core Loss"
   },
   {
    "name": "La0.7Sr0.3MnO3 thin film, heavy electron beam damage",
    "link": "https://eelsdb.eu/spectra/la0-7sr0-3mno3-thin-film-heavy-electron-beam-damage-2/",
    "type": "Core Loss"
   }
  ],
  "other_links": [
   {
    "url": "https://arxiv.org/abs/1608.07814"
   }
  ]
 }
}
