Repository: ewels/EELSdb

<picture>
  <source media="(prefers-color-scheme: dark)" srcset="https://github.com/ewels/EELSdb/blob/main/logo/mono_white/EELSdb_logo_bw_invert-big.png?raw=true">
  <source media="(prefers-color-scheme: light)" srcset="https://github.com/ewels/EELSdb/blob/main/logo/EELSdb_logo-medium.png?raw=true">
</picture>

# [EELS Data Base](https://eelsdb.eu) website code

Website source code for the **EELS Data Base** - _Inner & Outer Shell Excitation Spectroscopy Repository_: <https://eelsdb.eu>

## Introduction

Source code for EELSdb. This branch is a fresh rewrite of the site. The previous WordPress plugin and theme are on the [`main`](https://github.com/ewels/EELSdb/tree/main) branch.

File: data/fixtures/api-v1/spectrum/lafeo3-thin-film-2.json
{
 "request": {
  "path": "/spectra/lafeo3-thin-film-2/",
  "query": "",
  "params": []
 },
 "status": 200,
 "headers": {
  "content-type": "application/json; charset=utf-8"
 },
 "final_url": null,
 "body": {
  "id": 22007,
  "title": "LaFeO3 thin film",
  "permalink": "https://eelsdb.eu/spectra/lafeo3-thin-film-2/",
  "author": {
   "name": "magnunor",
   "profile_url": "https://eelsdb.eu/author/magnus/",
   "profile_api_url": "https://api.eelsdb.eu/author/magnus/"
  },
  "published": "2016-08-27 22:01:40",
  "description": "LaFeO3 in a La0.7Sr0.3MnO3/LaFeO3/SrTiO3-(111) heterostructure. This is a part of an electron beam exposure experiment, this spectrum being before the exposure.",
  "comment_count": 0,
  "api_permalink": "https://api.eelsdb.eu/spectra/lafeo3-thin-film-2/",
  "download_link": "https://eelsdb.eu/wp-content/uploads/2016/08/lfo_fe_pre_exposure.msa",
  "type": "Core Loss",
  "formula": "LaFeO3",
  "elements": [
   "La",
   "Fe",
   "O"
  ],
  "microscope": "ARM 200cF",
  "max_energy": "191579.13 eV",
  "min_energy": "-615.33 eV",
  "edges": [
   "Fe_L2,3"
  ],
  "guntype": "Cold Field Emission Gun",
  "beamenergy": "80 kV",
  "resolution": "0.7 eV",
  "monochromated": "No",
  "stepSize": "2403.014 eV/pixel",
  "convergence": "20.4 mrad",
  "collection": "66 mrad",
  "detector": "GIF Quantum ER",
  "darkcurrent": "Yes",
  "gainvariation": "Yes",
  "calibration": "Energy scaled aligned using zero loss peak. Power law background removed.",
  "reference": {
   "authors": "Magnus Nord, Per Erik Vullum, Ingrid Hallsteinsen, Thomas Tybell, Randi Holmestad",
   "year": "2016",
   "journal": "Ultramicroscopy",
   "title": "Assessing electron beam sensitivity for SrTiO3 and La0.7Sr0.3MnO3 using electron energy loss spectroscopy",
   "volume": "169",
   "page": "98-106",
   "doi": "10.1016/j.ultramic.2016.07.004",
   "url": "http://dx.doi.org/10.1016/j.ultramic.2016.07.004"
  },
  "associated_spectra": [
   {
    "name": "LaFeO3 thin film",
    "link": "https://eelsdb.eu/spectra/lafeo3-thin-film/",
    "type": "Core Loss"
   }
  ],
  "other_links": [
   {
    "url": "https://arxiv.org/abs/1608.07814"
   }
  ]
 }
}

File: data/fixtures/api-v1/spectrum/lafeo3-thin-film.json
{
 "request": {
  "path": "/spectra/lafeo3-thin-film/",
  "query": "",
  "params": []
 },
 "status": 200,
 "headers": {
  "content-type": "application/json; charset=utf-8"
 },
 "final_url": null,
 "body": {
  "id": 22008,
  "title": "LaFeO3 thin film",
  "permalink": "https://eelsdb.eu/spectra/lafeo3-thin-film/",
  "author": {
   "name": "magnunor",
   "profile_url": "https://eelsdb.eu/author/magnus/",
   "profile_api_url": "https://api.eelsdb.eu/author/magnus/"
  },
  "published": "2016-08-27 21:57:50",
  "description": "LaFeO3 in a La0.7Sr0.3MnO3/LaFeO3/SrTiO3-(111) heterostructure. This is a part of an electron beam exposure experiment, this spectrum being after the exposure.",
  "comment_count": 0,
  "api_permalink": "https://api.eelsdb.eu/spectra/lafeo3-thin-film/",
  "download_link": "https://eelsdb.eu/wp-content/uploads/2016/08/lfo_fe_post_exposure.msa",
  "type": "Core Loss",
  "formula": "LaFeO3",
  "elements": [
   "La",
   "Fe",
   "O"
  ],
  "microscope": "ARM 200cF",
  "max_energy": "734.75 eV",
  "min_energy": "682.75 eV",
  "edges": [
   "Fe_L2,3"
  ],
  "guntype": "Cold Field Emission Gun",
  "beamenergy": "80 kV",
  "resolution": "0.7 eV",
  "monochromated": "No",
  "stepSize": "0.25 eV/pixel",
  "convergence": "20.4 mrad",
  "collection": "66 mrad",
  "detector": "GIF Quantum ER",
  "darkcurrent": "Yes",
  "gainvariation": "Yes",
  "calibration": "Energy scaled aligned using zero loss peak. Power law background removed.",
  "reference": {
   "authors": "Magnus Nord, Per Erik Vullum, Ingrid Hallsteinsen, Thomas Tybell, Randi Holmestad",
   "year": "2016",
   "journal": "Ultramicroscopy",
   "title": "Assessing electron beam sensitivity for SrTiO3 and La0.7Sr0.3MnO3 using electron energy loss spectroscopy",
   "volume": "169",
   "page": "98-106",
   "doi": "10.1016/j.ultramic.2016.07.004",
   "url": "http://dx.doi.org/10.1016/j.ultramic.2016.07.004"
  },
  "associated_spectra": [
   {
    "name": "LaFeO3 thin film",
    "link": "https://eelsdb.eu/spectra/lafeo3-thin-film-2/",
    "type": "Core Loss"
   }
  ],
  "other_links": [
   {
    "url": "https://arxiv.org/abs/1608.07814"
   }
  ]
 }
}

File: data/fixtures/api-v1/spectrum/lasse-tas2se-misfit-nanotube.json
{
 "request": {
  "path": "/spectra/lasse-tas2se-misfit-nanotube/",
  "query": "",
  "params": []
 },
 "status": 200,
 "headers": {
  "content-type": "application/json; charset=utf-8"
 },
 "final_url": null,
 "body": {
  "id": 22102,
  "title": "LaS(Se)-TaS2(Se) misfit nanotube",
  "permalink": "https://eelsdb.eu/spectra/lasse-tas2se-misfit-nanotube/",
  "author": {
   "name": "Luc Lajaunie",
   "profile_url": "https://eelsdb.eu/author/luc-lajaunie/",
   "profile_api_url": "https://api.eelsdb.eu/author/luc-lajaunie/"
  },
  "published": "2018-01-15 12:50:12",
  "description": "",
  "comment_count": 0,
  "api_permalink": "https://api.eelsdb.eu/spectra/lasse-tas2se-misfit-nanotube/",
  "download_link": "https://eelsdb.eu/wp-content/uploads/2018/01/spred.msa",
  "type": "Core Loss",
  "formula": "LaS(Se)-TaS2(Se)",
  "elements": [
   "La",
   "S",
   "Se",
   "Ta"
  ],
  "microscope": "FEI Titan Low-Base",
  "max_energy": "2008.05 eV",
  "min_energy": "524.83 eV",
  "edges": [
   "Se_L2,3",
   "Se_L1",
   "La_M4,5",
   "Ta_M4,5"
  ],
  "guntype": "X-FEG",
  "beamenergy": "200 kV",
  "resolution": "2 eV",
  "monochromated": "No",
  "stepSize": "0.726 eV/pixel",
  "acquisition_mode": "stem",
  "convergence": "18 mrad",
  "collection": "25 mrad",
  "detector": "Gatan Tridiem ESR 865",
  "darkcurrent": "No",
  "gainvariation": "No",
  "calibration": "low loss + drift tube",
  "reference": {
   "authors": "Luc Lajaunie, Gal Radovsky, Reshef Tenne, Raul Arenal",
   "year": "2017",
   "journal": "Inorganic Chemistry",
   "title": "Quaternary Chalcogenide-Based Misfit Nanotubes LnS(Se)-TaS(Se)2 (Ln = La, Ce, Nd, and Ho): Synthesis and Atomic Structural Studies",
   "doi": "10.1021/acs.inorgchem.7b02680",
   "url": "http://dx.doi.org/10.1021/acs.inorgchem.7b02680"
  }
 }
}

File: data/fixtures/api-v1/spectrum/lsmo-perovskite-2.json
{
 "request": {
  "path": "/spectra/lsmo-perovskite-2/",
  "query": "",
  "params": []
 },
 "status": 200,
 "headers": {
  "content-type": "application/json; charset=utf-8"
 },
 "final_url": null,
 "body": {
  "id": 21738,
  "title": "LSMO perovskite",
  "permalink": "https://eelsdb.eu/spectra/lsmo-perovskite-2/",
  "author": {
   "name": "Dominique Imhoff",
   "profile_url": "https://eelsdb.eu/author/imhoff/",
   "profile_api_url": "https://api.eelsdb.eu/author/imhoff/"
  },
  "published": "2008-03-04 00:00:00",
  "description": "background removed\r\ncalibration : 1- XAS energy reference from standard similar LSMO (maximum of MnL3 peak)\r\n              2- energy dispersion calibration of the detector from two peaks reference in low and core loss areas (STO substrate area in the multimayer system).\r\n\r\nsee also MnL3, LaM Analyst: imhoff. Temperature: Room. ",
  "comment_count": 0,
  "api_permalink": "https://api.eelsdb.eu/spectra/lsmo-perovskite-2/",
  "keywords": [
   "imported from old site"
  ],
  "download_link": "https://eelsdb.eu/wp-content/uploads/2015/09/DspechVaibn.msa",
  "type": "Core Loss",
  "formula": "(La0.7,Sr0.3)MnO3",
  "elements": [
   "La",
   "Sr",
   "Mn",
   "O"
  ],
  "microscope": "STEM-VG",
  "max_energy": "584.05 eV",
  "min_energy": "525.68 eV",
  "source_purity": "perovskite multilayers UMP CNRS-Thales Palaiseau France (laser ablation)",
  "edges": [
   "O_K"
  ],
  "guntype": "Cold FEG",
  "beamenergy": "100 kV",
  "stepSize": "0.213 eV/pixel",
  "acquisition_mode": "STEM",
  "convergence": "7 mrad",
  "collection": "22 mrad",
  "probesize": "0.7 nm^2",
  "integratetime": "0.2 secs",
  "readouts": "10",
  "detector": "Parallel: 666 + CCD modified Orsay",
  "darkcurrent": "Yes",
  "gainvariation": "No",
  "reference": {
   "freetext": "EELS study of interfaces in magnetoresistive LSMO/STO/LSMO tunnel junctions\r\nSamet L., Imhoff D., Maurice J-L., Contour J-P., Gloter A., Manoubi T., Fert A., Colliex C.,\r\nEuropean-Physical-Journal-B., 34(2), 179-92, 2003"
  },
  "other_links": [
   {
    "url": "http://pc-web.cemes.fr/eelsdb/index.php?page=displayspec.php&id=229",
    "title": "Old EELS DB"
   }
  ]
 }
}

File: data/fixtures/api-v1/spectrum/lsmo-perovskite-3.json
{
 "request": {
  "path": "/spectra/lsmo-perovskite-3/",
  "query": "",
  "params": []
 },
 "status": 200,
 "headers": {
  "content-type": "application/json; charset=utf-8"
 },
 "final_url": null,
 "body": {
  "id": 21739,
  "title": "LSMO perovskite",
  "permalink": "https://eelsdb.eu/spectra/lsmo-perovskite-3/",
  "author": {
   "name": "Dominique Imhoff",
   "profile_url": "https://eelsdb.eu/author/imhoff/",
   "profile_api_url": "https://api.eelsdb.eu/author/imhoff/"
  },
  "published": "2008-03-04 00:00:00",
  "description": "background removed\r\ncalibration : 1- XAS energy reference from standard similar LSMO (maximum of MnL3 peak)\r\n              2- energy dispersion calibration of the detector from two peaks reference in low and core loss areas (STO substrate area in the multimayer system).\r\n\r\nsee also MnL3 and OK Analyst: imhoff. Temperature: Room. ",
  "comment_count": 0,
  "api_permalink": "https://api.eelsdb.eu/spectra/lsmo-perovskite-3/",
  "keywords": [
   "imported from old site"
  ],
  "download_link": "https://eelsdb.eu/wp-content/uploads/2015/09/DspecIGraCJ.msa",
  "type": "Core Loss",
  "formula": "(La0.7,Sr0.3)MnO3",
  "elements": [
   "La",
   "Sr",
   "Mn",
   "O"
  ],
  "microscope": "STEM-VG",
  "max_energy": "863.8 eV",
  "min_energy": "824.23 eV",
  "source_purity": "perovskite multilayers UMP CNRS-Thales Palaiseau France (laser ablation)",
  "edges": [
   "La_M"
  ],
  "guntype": "Cold FEG",
  "beamenergy": "100 kV",
  "monochromated": "No",
  "stepSize": "0.222 eV/pixel",
  "convergence": "7 mrad",
  "collection": "22 mrad",
  "probesize": "0.7 nm^2",
  "integratetime": "1 secs",
  "readouts": "10",
  "detector": "Parallel: 666 + CCD modified Orsay",
  "darkcurrent": "Yes",
  "gainvariation": "No",
  "other_links": [
   {
    "url": "http://pc-web.cemes.fr/eelsdb/index.php?page=displayspec.php&id=230",
    "title": "Old EELS DB"
   }
  ]
 }
}

File: data/fixtures/api-v1/spectrum/lsmo-perovskite.json
{
 "request": {
  "path": "/spectra/lsmo-perovskite/",
  "query": "",
  "params": []
 },
 "status": 200,
 "headers": {
  "content-type": "application/json; charset=utf-8"
 },
 "final_url": null,
 "body": {
  "id": 21737,
  "title": "LSMO perovskite",
  "permalink": "https://eelsdb.eu/spectra/lsmo-perovskite/",
  "author": {
   "name": "Dominique Imhoff",
   "profile_url": "https://eelsdb.eu/author/imhoff/",
   "profile_api_url": "https://api.eelsdb.eu/author/imhoff/"
  },
  "published": "2008-03-04 00:00:00",
  "description": "background removed\r\ncalibration : 1- XAS energy reference from standard similar LSMO (maximum of MnL3 peak)\r\n              2- energy dispersion calibration of the detector from two peaks reference in low and core loss areas (STO substrate area in the multimayer system).\r\nsee also LaM,OK Analyst: imhoff. Temperature: Room. ",
  "comment_count": 0,
  "api_permalink": "https://api.eelsdb.eu/spectra/lsmo-perovskite/",
  "keywords": [
   "imported from old site"
  ],
  "download_link": "https://eelsdb.eu/wp-content/uploads/2015/09/DspecrAr6wi.msa",
  "type": "Core Loss",
  "formula": "(La0.7,Sr0.3)MnO3",
  "elements": [
   "La",
   "Sr",
   "Mn",
   "O"
  ],
  "microscope": "STEM-VG",
  "max_energy": "662.4 eV",
  "min_energy": "633.29 eV",
  "source_purity": "perovskite multilayers UMP CNRS-Thales Palaiseau France (laser ablation)",
  "edges": [
   "Mn_L2,3"
  ],
  "guntype": "Cold FEG",
  "beamenergy": "100 kV",
  "stepSize": "0.229 eV/pixel",
  "acquisition_mode": "STEM",
  "convergence": "7 mrad",
  "collection": "22 mrad",
  "probesize": "0.7 nm^2",
  "integratetime": "0.2 secs",
  "readouts": "10",
  "detector": "Parallel: 666 + CCD modified Orsay",
  "darkcurrent": "Yes",
  "gainvariation": "No",
  "reference": {
   "freetext": "EELS study of interfaces in magnetoresistive LSMO/STO/LSMO tunnel junctions\r\nSamet L., Imhoff D., Maurice J-L., Contour J-P., Gloter A., Manoubi T., Fert A., Colliex C.,\r\nEuropean-Physical-Journal-B., 34(2), 179-92, 2003"
  },
  "other_links": [
   {
    "url": "http://pc-web.cemes.fr/eelsdb/index.php?page=displayspec.php&id=228",
    "title": "Old EELS DB"
   }
  ]
 }
}

File: data/fixtures/api-v1/spectrum/mlc-nanotube-y0-6la0-4s-tas2.json
{
 "request": {
  "path": "/spectra/mlc-nanotube-y0-6la0-4s-tas2/",
  "query": "",
  "params": []
 },
 "status": 200,
 "headers": {
  "content-type": "application/json; charset=utf-8"
 },
 "final_url": null,
 "body": {
  "id": 22237,
  "title": "MLC Nanotube (Y0.6La0.4)S-TaS2",
  "permalink": "https://eelsdb.eu/spectra/mlc-nanotube-y0-6la0-4s-tas2/",
  "author": {
   "name": "Simon Hettler",
   "profile_url": "https://eelsdb.eu/author/simon/",
   "profile_api_url": "https://api.eelsdb.eu/author/simon/"
  },
  "published": "2023-11-06 16:27:33",
  "description": "",
  "comment_count": 0,
  "api_permalink": "https://api.eelsdb.eu/spectra/mlc-nanotube-y0-6la0-4s-tas2/",
  "keywords": [
   "Misfit layered compound",
   "nanotube"
  ],
  "download_link": "https://eelsdb.eu/wp-content/uploads/2023/10/Y60.txt",
  "type": "Core Loss",
  "formula": "((Y_{0.6} La{0.4})S)1.18-TaS_2",
  "elements": [
   "Y",
   "La",
   "S",
   "Ta"
  ],
  "microscope": "Thermo Fisher Scientific Titan Low-Base",
  "max_energy": "2574 eV",
  "min_energy": "1700 eV",
  "source_purity": "Nanotube synthesized by chemical vapour transport technique",
  "guntype": "X-FEG",
  "beamenergy": "300 kV",
  "resolution": "1.8 eV",
  "monochromated": "No",
  "stepSize": "0.5 eV/pixel",
  "acquisition_mode": "stem",
  "convergence": "25 mrad",
  "collection": "85.7 mrad",
  "detector": "Gatan Tridiem ESR 865 EEL spectrometer",
  "darkcurrent": "No",
  "gainvariation": "No",
  "calibration": "zero+dispersion",
  "reference": {
   "authors": "Simon Hettler, M. B. Sreedhara, Marco Serra, Sudarson S. Sinha, Ronit Popovitz-Biro, Iddo Pinkas, Andrey N. Enyashin, Reshef Tenne, Raul Arenal",
   "year": "2020",
   "journal": "ACS Nano",
   "title": "YS-TaS<sub>2</sub> and Y<sub><i>x</i></sub>La<sub>1–<i>x</i></sub>S-TaS<sub>2</sub> (0 ≤ <i>x</i> ≤ 1) Nanotubes: A Family of Misfit Layered Compounds",
   "volume": "14",
   "issue": "5",
   "page": "5445-5458",
   "doi": "10.1021/acsnano.9b09284",
   "url": "http://dx.doi.org/10.1021/acsnano.9b09284"
  },
  "associated_spectra": [
   {
    "name": "MLC Nanotube YS-TaS2",
    "link": "https://eelsdb.eu/spectra/mlc-nanotube-ys-tas2/",
    "type": "Core Loss"
   }
  ]
 }
}

File: data/fixtures/api-v1/spectrum/mlc-nanotube-ylas-tas2.json
{
 "request": {
  "path": "/spectra/mlc-nanotube-ylas-tas2/",
  "query": "",
  "params": []
 },
 "status": 200,
 "headers": {
  "content-type": "application/json; charset=utf-8"
 },
 "final_url": null,
 "body": {
  "id": 22236,
  "title": "MLC Nanotube (Y,La)S-TaS2",
  "permalink": "https://eelsdb.eu/spectra/mlc-nanotube-ylas-tas2/",
  "author": {
   "name": "Simon Hettler",
   "profile_url": "https://eelsdb.eu/author/simon/",
   "profile_api_url": "https://api.eelsdb.eu/author/simon/"
  },
  "published": "2023-11-06 16:27:48",
  "description": "",
  "comment_count": 0,
  "api_permalink": "https://api.eelsdb.eu/spectra/mlc-nanotube-ylas-tas2/",
  "keywords": [
   "Misfit layered compound",
   "nanotube"
  ],
  "download_link": "https://eelsdb.eu/wp-content/uploads/2023/10/Y20.txt",
  "type": "Core Loss",
  "formula": "((Y_{0.2} La{0.8})S)1.16-TaS_2",
  "elements": [
   "Y",
   "La",
   "S",
   "Ta"
  ],
  "microscope": "Thermo Fisher Scientific Titan Low-Base",
  "max_energy": "2574 eV",
  "min_energy": "1700 eV",
  "source_purity": "Nanotube synthesized by chemical vapour transport technique",
  "edges": [
   "Y_L2,3",
   "S_K",
   "Ta_M4,5"
  ],
  "guntype": "X-FEG",
  "beamenergy": "300 kV",
  "resolution": "1.8 eV",
  "monochromated": "No",
  "stepSize": "0.5 eV/pixel",
  "acquisition_mode": "stem",
  "convergence": "25 mrad",
  "collection": "85.7 mrad",
  "detector": "Gatan Tridiem ESR 865 EEL spectrometer",
  "darkcurrent": "Yes",
  "gainvariation": "Yes",
  "calibration": "zero+dispersion",
  "reference": {
   "authors": "Simon Hettler, M. B. Sreedhara, Marco Serra, Sudarson S. Sinha, Ronit Popovitz-Biro, Iddo Pinkas, Andrey N. Enyashin, Reshef Tenne, Raul Arenal",
   "year": "2020",
   "journal": "ACS Nano",
   "title": "YS-TaS<sub>2</sub> and Y<sub><i>x</i></sub>La<sub>1–<i>x</i></sub>S-TaS<sub>2</sub> (0 ≤ <i>x</i> ≤ 1) Nanotubes: A Family of Misfit Layered Compounds",
   "volume": "14",
   "issue": "5",
   "page": "5445-5458",
   "doi": "10.1021/acsnano.9b09284",
   "url": "http://dx.doi.org/10.1021/acsnano.9b09284"
  },
  "associated_spectra": [
   {
    "name": "MLC Nanotube YS-TaS2",
    "link": "https://eelsdb.eu/spectra/mlc-nanotube-ys-tas2/",
    "type": "Core Loss"
   }
  ]
 }
}

File: data/fixtures/api-v1/spectrum/mlc-nanotube-ys-tas2.json
{
 "request": {
  "path": "/spectra/mlc-nanotube-ys-tas2/",
  "query": "",
  "params": []
 },
 "status": 200,
 "headers": {
  "content-type": "application/json; charset=utf-8"
 },
 "final_url": null,
 "body": {
  "id": 22224,
  "title": "MLC Nanotube YS-TaS2",
  "permalink": "https://eelsdb.eu/spectra/mlc-nanotube-ys-tas2/",
  "author": {
   "name": "Simon Hettler",
   "profile_url": "https://eelsdb.eu/author/simon/",
   "profile_api_url": "https://api.eelsdb.eu/author/simon/"
  },
  "published": "2023-10-18 07:54:16",
  "description": "",
  "comment_count": 0,
  "api_permalink": "https://api.eelsdb.eu/spectra/mlc-nanotube-ys-tas2/",
  "keywords": [
   "Misfit layered compound",
   "nanotube"
  ],
  "download_link": "https://eelsdb.eu/wp-content/uploads/2023/09/Y100.txt",
  "type": "Core Loss",
  "formula": "(YS)1.2-TaS2",
  "elements": [
   "Y",
   "S",
   "Ta"
  ],
  "microscope": "Thermo Fisher Scientific Titan Low-Base",
  "max_energy": "2574 eV",
  "min_energy": "1700 eV",
  "source_purity": "Nanotube synthesized by chemical vapour transport technique",
  "edges": [
   "Y_L1",
   "Y_L2,3",
   "Ta_M4,5",
   "S_K"
  ],
  "guntype": "X-FEG",
  "beamenergy": "300 kV",
  "resolution": "1.8 eV",
  "monochromated": "No",
  "stepSize": "0.5 eV/pixel",
  "acquisition_mode": "stem",
  "convergence": "25 mrad",
  "collection": "85.7 mrad",
  "integratetime": "0.5 secs",
  "readouts": "765",
  "detector": "Gatan Tridiem ESR 865 EEL spectrometer",
  "darkcurrent": "Yes",
  "gainvariation": "Yes",
  "calibration": "zero+dispersion",
  "reference": {
   "authors": "Simon Hettler, M. B. Sreedhara, Marco Serra, Sudarson S. Sinha, Ronit Popovitz-Biro, Iddo Pinkas, Andrey N. Enyashin, Reshef Tenne, Raul Arenal",
   "year": "2020",
   "journal": "ACS Nano",
   "title": "YS-TaS<sub>2</sub> and Y<sub><i>x</i></sub>La<sub>1–<i>x</i></sub>S-TaS<sub>2</sub> (0 ≤ <i>x</i> ≤ 1) Nanotubes: A Family of Misfit Layered Compounds",
   "volume": "14",
   "issue": "5",
   "page": "5445-5458",
   "doi": "10.1021/acsnano.9b09284",
   "url": "http://dx.doi.org/10.1021/acsnano.9b09284"
  },
  "associated_spectra": [
   {
    "name": "MLC Nanotube (Y,La)S-TaS2",
    "link": "https://eelsdb.eu/spectra/mlc-nanotube-ylas-tas2/",
    "type": "Core Loss"
   },
   {
    "name": "MLC Nanotube (Y0.6La0.4)S-TaS2",
    "link": "https://eelsdb.eu/spectra/mlc-nanotube-y0-6la0-4s-tas2/",
    "type": "Core Loss"
   }
  ]
 }
}

File: data/fixtures/api-v1/spectrum/porous-cobalt-coating-with-he-filled-nanopores-2.json
{
 "request": {
  "path": "/spectra/porous-cobalt-coating-with-he-filled-nanopores-2/",
  "query": "",
  "params": []
 },
 "status": 200,
 "headers": {
  "content-type": "application/json; charset=utf-8"
 },
 "final_url": null,
 "body": {
  "id": 22108,
  "title": "Porous cobalt coating with He-filled nanopores",
  "permalink": "https://eelsdb.eu/spectra/porous-cobalt-coating-with-he-filled-nanopores-2/",
  "author": {
   "name": "Bertrand Lacroix",
   "profile_url": "https://eelsdb.eu/author/bertrand-lacroix/",
   "profile_api_url": "https://api.eelsdb.eu/author/bertrand-lacroix/"
  },
  "published": "2018-04-06 10:13:30",
  "description": "Spectrum recorded across the cobalt matrix.\r\nCoating prepared by magnetron sputtering in He atmosphere.\r\n[Because this is a txt file, the spectrum is not properly displayed below, note from the administrator]",
  "comment_count": 0,
  "api_permalink": "https://api.eelsdb.eu/spectra/porous-cobalt-coating-with-he-filled-nanopores-2/",
  "download_link": "https://eelsdb.eu/wp-content/uploads/2018/03/LL-Co-coating-matrix.txt",
  "type": "Low Loss",
  "formula": "Co + He",
  "elements": [
   "Co",
   "He"
  ],
  "microscope": "FEI TECNAI F30",
  "max_energy": "92734.09 eV",
  "guntype": "FEG",
  "beamenergy": "300 kV",
  "resolution": "1 eV",
  "monochromated": "No",
  "stepSize": "13680.962 eV/pixel",
  "convergence": "12.4 mrad",
  "collection": "9.6 mrad",
  "integratetime": "0.05 secs",
  "detector": "GATAN GIF Quantum",
  "darkcurrent": "Yes",
  "gainvariation": "Yes",
  "calibration": "zero + dispersion",
  "reference": {
   "authors": "B. Lacroix, V. Godinho, A. Fernández",
   "year": "2018",
   "journal": "Micron",
   "title": "The nanostructure of porous cobalt coatings deposited by magnetron sputtering in helium atmosphere",
   "volume": "108",
   "page": "49-54",
   "doi": "10.1016/j.micron.2018.02.004",
   "url": "https://doi.org/10.1016/j.micron.2018.02.004"
  }
 }
}

File: data/fixtures/api-v1/spectrum/porous-cobalt-coating-with-he-filled-nanopores.json
{
 "request": {
  "path": "/spectra/porous-cobalt-coating-with-he-filled-nanopores/",
  "query": "",
  "params": []
 },
 "status": 200,
 "headers": {
  "content-type": "application/json; charset=utf-8"
 },
 "final_url": null,
 "body": {
  "id": 22107,
  "title": "Porous cobalt coating with He-filled nanopores",
  "permalink": "https://eelsdb.eu/spectra/porous-cobalt-coating-with-he-filled-nanopores/",
  "author": {
   "name": "Bertrand Lacroix",
   "profile_url": "https://eelsdb.eu/author/bertrand-lacroix/",
   "profile_api_url": "https://api.eelsdb.eu/author/bertrand-lacroix/"
  },
  "published": "2018-04-06 10:12:50",
  "description": "Spectra recorded across an isolated nanopore filled with He.\r\nCoating prepared by magnetron sputtering in He atmosphere.\r\n[Because this is a txt file, the spectrum is not properly displayed below, note from the administrator]",
  "comment_count": 0,
  "api_permalink": "https://api.eelsdb.eu/spectra/porous-cobalt-coating-with-he-filled-nanopores/",
  "download_link": "https://eelsdb.eu/wp-content/uploads/2018/03/LL-Co-coating-He-pore.txt",
  "type": "Low Loss",
  "formula": "Co + He",
  "elements": [
   "Co",
   "He"
  ],
  "microscope": "FEI TECNAI F30",
  "max_energy": "92637.85 eV",
  "edges": [
   "He_K"
  ],
  "guntype": "FEG",
  "beamenergy": "300 kV",
  "resolution": "1 eV",
  "monochromated": "No",
  "stepSize": "12302.358 eV/pixel",
  "convergence": "12.4 mrad",
  "collection": "9.6 mrad",
  "integratetime": "0.05 secs",
  "detector": "GATAN GIF Quantum",
  "darkcurrent": "Yes",
  "gainvariation": "Yes",
  "calibration": "zero + dispersion",
  "reference": {
   "authors": "B. Lacroix, V. Godinho, A. Fernández",
   "year": "2018",
   "journal": "Micron",
   "title": "The nanostructure of porous cobalt coatings deposited by magnetron sputtering in helium atmosphere",
   "volume": "108",
   "page": "49-54",
   "doi": "10.1016/j.micron.2018.02.004",
   "url": "https://doi.org/10.1016/j.micron.2018.02.004"
  }
 }
}

File: data/fixtures/api-v1/spectrum/pvd0062-2.json
{
 "request": {
  "path": "/spectra/pvd0062-2/",
  "query": "",
  "params": []
 },
 "status": 200,
 "headers": {
  "content-type": "application/json; charset=utf-8"
 },
 "final_url": null,
 "body": {
  "id": 21976,
  "title": "Calcium Titanate (polycrystalline layer)",
  "permalink": "https://eelsdb.eu/spectra/pvd0062-2/",
  "author": {
   "name": "Andreas Krause",
   "profile_url": "https://eelsdb.eu/author/andreas/",
   "profile_api_url": "https://api.eelsdb.eu/author/andreas/"
  },
  "published": "2016-05-10 14:39:39",
  "description": "",
  "comment_count": 0,
  "api_permalink": "https://api.eelsdb.eu/spectra/pvd0062-2/",
  "download_link": "https://eelsdb.eu/wp-content/uploads/2016/05/low-energy-EELS.txt",
  "type": "Low Loss",
  "formula": "CaTiO3",
  "elements": [
   "Ca",
   "Ti",
   "O"
  ],
  "microscope": "FEI Titan3 80-300",
  "max_energy": "20.67 eV",
  "min_energy": "0.2 eV",
  "source_purity": "CaTiO3 sputter target 99.99% Purity",
  "guntype": "feg Schottky",
  "beamenergy": "80 kV",
  "resolution": "0.18 eV",
  "monochromated": "Yes",
  "stepSize": "0.01 eV/pixel",
  "acquisition_mode": "stem",
  "convergence": "10 mrad",
  "collection": "4.72 mrad",
  "readouts": "100",
  "detector": "Gatan tridiem 863ER",
  "darkcurrent": "Yes",
  "gainvariation": "Yes",
  "calibration": "zero + dispersion",
  "reference": {
   "authors": "A Krause, W M Weber, D Pohl, B Rellinghaus, A Kersch, T Mikolajick",
   "year": "2015",
   "journal": "Journal of Physics D: Applied Physics",
   "title": "Investigation of band gap and permittivity of the perovskite CaTiO3in ultrathin layers",
   "volume": "48",
   "issue": "41",
   "page": "415304",
   "doi": "10.1088/0022-3727/48/41/415304",
   "url": "http://dx.doi.org/10.1088/0022-3727/48/41/415304"
  },
  "associated_spectra": [
   {
    "name": "Calcium Titanate (polycrystalline layer)",
    "link": "https://eelsdb.eu/spectra/pvd0062/",
    "type": "Low Loss"
   }
  ]
 }
}

File: data/fixtures/api-v1/spectrum/pvd0062.json
{
 "request": {
  "path": "/spectra/pvd0062/",
  "query": "",
  "params": []
 },
 "status": 200,
 "headers": {
  "content-type": "application/json; charset=utf-8"
 },
 "final_url": null,
 "body": {
  "id": 21974,
  "title": "Calcium Titanate (polycrystalline layer)",
  "permalink": "https://eelsdb.eu/spectra/pvd0062/",
  "author": {
   "name": "Andreas Krause",
   "profile_url": "https://eelsdb.eu/author/andreas/",
   "profile_api_url": "https://api.eelsdb.eu/author/andreas/"
  },
  "published": "2016-05-10 14:39:29",
  "description": "CaTiO3 layer thickness 32 nm",
  "comment_count": 0,
  "api_permalink": "https://api.eelsdb.eu/spectra/pvd0062/",
  "download_link": "https://eelsdb.eu/wp-content/uploads/2016/05/Acquire-3.txt",
  "type": "Low Loss",
  "formula": "CaTiO3",
  "elements": [
   "Ca",
   "Ti",
   "O"
  ],
  "microscope": "FEI Titan3 80-300",
  "max_energy": "61.51 eV",
  "min_energy": "0.1 eV",
  "source_purity": "CaTiO3 sputter target 99.99% Purity",
  "edges": [
   "Ti_M2,3"
  ],
  "guntype": "feg Schottky",
  "beamenergy": "80 kV",
  "resolution": "0.18 eV",
  "monochromated": "Yes",
  "stepSize": "0.03 eV/pixel",
  "acquisition_mode": "stem",
  "convergence": "10 mrad",
  "collection": "4.72 mrad",
  "detector": "Gatan tridiem 863ER",
  "darkcurrent": "Yes",
  "gainvariation": "Yes",
  "calibration": "zero + dispersion",
  "reference": {
   "authors": "A Krause, W M Weber, D Pohl, B Rellinghaus, A Kersch, T Mikolajick",
   "year": "2015",
   "journal": "Journal of Physics D: Applied Physics",
   "title": "Investigation of band gap and permittivity of the perovskite CaTiO3in ultrathin layers",
   "volume": "48",
   "issue": "41",
   "page": "415304",
   "doi": "10.1088/0022-3727/48/41/415304",
   "url": "http://dx.doi.org/10.1088/0022-3727/48/41/415304"
  },
  "associated_spectra": [
   {
    "name": "Calcium Titanate (polycrystalline layer)",
    "link": "https://eelsdb.eu/spectra/pvd0062-2/",
    "type": "Low Loss"
   }
  ]
 }
}

File: data/fixtures/api-v1/spectrum/reduced-graphene-oxide.json
{
 "request": {
  "path": "/spectra/reduced-graphene-oxide/",
  "query": "",
  "params": []
 },
 "status": 200,
 "headers": {
  "content-type": "application/json; charset=utf-8"
 },
 "final_url": null,
 "body": {
  "id": 21752,
  "title": "Reduced graphene oxide",
  "permalink": "https://eelsdb.eu/spectra/reduced-graphene-oxide/",
  "author": {
   "name": "Edgar Jimenez",
   "profile_url": "https://eelsdb.eu/author/edgar/",
   "profile_api_url": "https://api.eelsdb.eu/author/edgar/"
  },
  "published": "2014-01-29 00:00:00",
  "description": "Graphene oxide synthesized through a Hummer’s modified method and reduced via wet chemistry in the presence of L-ascorbic acid as reducing reagent. Temperature: Room. ",
  "comment_count": 0,
  "api_permalink": "https://api.eelsdb.eu/spectra/reduced-graphene-oxide/",
  "keywords": [
   "imported from old site"
  ],
  "download_link": "https://eelsdb.eu/wp-content/uploads/2015/09/DspecXNTrOy.msa",
  "type": "Core Loss",
  "formula": "C",
  "elements": [
   "C"
  ],
  "microscope": "Tecnai F30",
  "max_energy": "551.4 eV",
  "min_energy": "244.5 eV",
  "edges": [
   "C_K"
  ],
  "guntype": "feg Schottky",
  "beamenergy": "300 kV",
  "monochromated": "No",
  "stepSize": "0.3 eV/pixel",
  "convergence": "13.5 mrad",
  "collection": "136 mrad",
  "detector": "GIF: GIF",
  "darkcurrent": "No",
  "gainvariation": "No",
  "other_links": [
   {
    "url": "http://pc-web.cemes.fr/eelsdb/index.php?page=displayspec.php&id=243",
    "title": "Old EELS DB"
   }
  ]
 }
}

File: data/fixtures/api-v1/spectrum/strontium-ferrite.json
{
 "request": {
  "path": "/spectra/strontium-ferrite/",
  "query": "",
  "params": []
 },
 "status": 200,
 "headers": {
  "content-type": "application/json; charset=utf-8"
 },
 "final_url": null,
 "body": {
  "id": 21749,
  "title": "Strontium ferrite",
  "permalink": "https://eelsdb.eu/spectra/strontium-ferrite/",
  "author": {
   "name": "Armin Feldhoff",
   "profile_url": "https://eelsdb.eu/author/armin-feldhoff/",
   "profile_api_url": "https://api.eelsdb.eu/author/armin-feldhoff/"
  },
  "published": "2009-12-17 00:00:00",
  "description": "The compound was synthesized by a sol-gel based procedure. Phase purity was confimred by XRD. The lattice was filled with oxygen in a high-pressure apparatus to obtain an oxygen stoichiometric compund with Fe4+ valence of iron, which was confirmed by Mössbauer spectroscopy. Analyst: Armin Feldhoff. Temperature: Room. ",
  "comment_count": 0,
  "api_permalink": "https://api.eelsdb.eu/spectra/strontium-ferrite/",
  "keywords": [
   "imported from old site"
  ],
  "download_link": "https://eelsdb.eu/wp-content/uploads/2015/09/Dspec25qFIG_converted.msa",
  "type": "Core Loss",
  "formula": "SrFeO3",
  "elements": [
   "Sr",
   "Fe",
   "O"
  ],
  "microscope": "JEOL JEM-2100F-UHR",
  "max_energy": "781.7 eV",
  "min_energy": "679.4 eV",
  "source_purity": "synthesized by a sol-gel based procedure (see more at comments)",
  "edges": [
   "Fe_L2,3"
  ],
  "guntype": "feg Schottky",
  "beamenergy": "200 kV",
  "stepSize": "0.1 eV/pixel",
  "acquisition_mode": "Imaging",
  "convergence": "10 mrad",
  "collection": "16 mrad",
  "integratetime": "20 secs",
  "readouts": "10",
  "detector": "GIF: GIF 2001",
  "darkcurrent": "Yes",
  "gainvariation": "Yes",
  "reference": {
   "freetext": "A. Feldhoff, J. Martynczuk, M. Arnold, M. Myndyk, I. Bergmann, V. Sepelak, W. Gruner, U. Vogt, A. Hähnel, J. Woltersdorf, Journal of Solid State Chemistry 182, 2961-2971 (2009)"
  },
  "other_links": [
   {
    "url": "http://pc-web.cemes.fr/eelsdb/index.php?page=displayspec.php&id=240",
    "title": "Old EELS DB"
   }
  ]
 }
}

File: data/fixtures/api-v1/spectrum/styrene-acrylonitrile-copolymer-san-2.json
{
 "request": {
  "path": "/spectra/styrene-acrylonitrile-copolymer-san-2/",
  "query": "",
  "params": []
 },
 "status": 200,
 "headers": {
  "content-type": "application/json; charset=utf-8"
 },
 "final_url": null,
 "body": {
  "id": 22166,
  "title": "Styrene Acrylonitrile copolymer (SAN)",
  "permalink": "https://eelsdb.eu/spectra/styrene-acrylonitrile-copolymer-san-2/",
  "author": {
   "name": "Ruchi Pal",
   "profile_url": "https://eelsdb.eu/author/ruchi-8118/",
   "profile_api_url": "https://api.eelsdb.eu/author/ruchi-8118/"
  },
  "published": "2022-05-16 19:24:35",
  "description": "",
  "comment_count": 0,
  "api_permalink": "https://api.eelsdb.eu/spectra/styrene-acrylonitrile-copolymer-san-2/",
  "download_link": "https://eelsdb.eu/wp-content/uploads/2021/05/SAN.txt",
  "type": "Core Loss",
  "formula": "(C8H8)n-(C3H3N)m",
  "elements": [
   "C",
   "H",
   "N"
  ],
  "microscope": "JEOL JEM 2100F",
  "max_energy": "325.64 eV",
  "min_energy": "258.69 eV",
  "guntype": "FEG",
  "beamenergy": "120 kV",
  "resolution": "0.9 eV",
  "monochromated": "No",
  "stepSize": "0.05 eV/pixel",
  "acquisition_mode": "imaging",
  "collection": "100 mrad",
  "integratetime": "10 secs",
  "detector": "Gatan Enfina",
  "darkcurrent": "No",
  "gainvariation": "No",
  "calibration": "zero+dispersion",
  "thickness": "0.57 t/&lambda;",
  "deconvolutions": [
   "Fourier-ratio"
  ],
  "reference": {
   "doi": "10.5281/zenodo.4840613"
  }
 }
}

File: data/fixtures/api-v1/spectrum/styrene-acrylonitrile-copolymer-san.json
{
 "request": {
  "path": "/spectra/styrene-acrylonitrile-copolymer-san/",
  "query": "",
  "params": []
 },
 "status": 200,
 "headers": {
  "content-type": "application/json; charset=utf-8"
 },
 "final_url": null,
 "body": {
  "id": 22167,
  "title": "Styrene Acrylonitrile copolymer (SAN)",
  "permalink": "https://eelsdb.eu/spectra/styrene-acrylonitrile-copolymer-san/",
  "author": {
   "name": "Ruchi Pal",
   "profile_url": "https://eelsdb.eu/author/ruchi-8118/",
   "profile_api_url": "https://api.eelsdb.eu/author/ruchi-8118/"
  },
  "published": "2022-05-16 19:24:23",
  "description": "",
  "comment_count": 0,
  "api_permalink": "https://api.eelsdb.eu/spectra/styrene-acrylonitrile-copolymer-san/",
  "download_link": "https://eelsdb.eu/wp-content/uploads/2021/05/SAN_Titan.txt",
  "type": "Core Loss",
  "formula": "(C8H8)n-(C3H3N)m",
  "elements": [
   "C",
   "H",
   "N"
  ],
  "microscope": "FEI TITAN",
  "max_energy": "319.47 eV",
  "min_energy": "258.06 eV",
  "guntype": "FEG",
  "beamenergy": "80 kV",
  "resolution": "0.51 eV",
  "monochromated": "No",
  "stepSize": "0.03 eV/pixel",
  "acquisition_mode": "stem",
  "convergence": "21 mrad",
  "collection": "50 mrad",
  "integratetime": "40 secs",
  "detector": "Gatan Tridium 863 P",
  "darkcurrent": "Yes",
  "gainvariation": "No",
  "calibration": "low loss+ drift tube",
  "deconvolutions": [
   "Fourier-ratio"
  ],
  "reference": {
   "doi": "10.5281/zenodo.4840613"
  }
 }
}

File: data/fixtures/api-v1/spectrum/tbs-crs2-nanotube.json
{
 "request": {
  "path": "/spectra/tbs-crs2-nanotube/",
  "query": "",
  "params": []
 },
 "status": 200,
 "headers": {
  "content-type": "application/json; charset=utf-8"
 },
 "final_url": null,
 "body": {
  "id": 21896,
  "title": "TbS-CrS2 Misfit Nanotube",
  "permalink": "https://eelsdb.eu/spectra/tbs-crs2-nanotube/",
  "author": {
   "name": "Luc Lajaunie",
   "profile_url": "https://eelsdb.eu/author/luc-lajaunie/",
   "profile_api_url": "https://api.eelsdb.eu/author/luc-lajaunie/"
  },
  "published": "2015-11-29 20:34:49",
  "description": "Exact composition unknown, carbon coming from surface contamination.",
  "comment_count": 0,
  "api_permalink": "https://api.eelsdb.eu/spectra/tbs-crs2-nanotube/",
  "download_link": "https://eelsdb.eu/wp-content/uploads/2015/11/S3.msa",
  "type": "Core Loss",
  "formula": "TbS-CrS2",
  "elements": [
   "Tb",
   "S",
   "Cr"
  ],
  "microscope": "FEI Titan Low-Base",
  "max_energy": "673.51 eV",
  "min_energy": "112.63 eV",
  "edges": [
   "S_L2,3",
   "S_L1",
   "Cr_L2,3",
   "Tb_N4,5"
  ],
  "guntype": "X-FEG",
  "beamenergy": "80 kV",
  "resolution": "0.6 eV",
  "monochromated": "No",
  "stepSize": "0.274 eV/pixel",
  "acquisition_mode": "stem",
  "convergence": "25 mrad",
  "collection": "31 mrad",
  "detector": "Gatan Tridiem ESR 865",
  "darkcurrent": "Yes",
  "gainvariation": "Yes",
  "calibration": "low loss + drift tube",
  "reference": {
   "authors": "Leela S. Panchakarla, Luc Lajaunie, Reshef Tenne, Raul Arenal",
   "year": "2015",
   "journal": "J. Phys. Chem. C",
   "title": "Atomic Structural Studies on Thin Single-Crystalline Misfit-Layered Nanotubes of TbS-CrS 2",
   "page": "150810161124005",
   "doi": "10.1021/acs.jpcc.5b05811",
   "url": "http://dx.doi.org/10.1021/acs.jpcc.5b05811"
  }
 }
}

File: data/fixtures/api-v1/spectrum/ti-ferrite-spinel-2.json
{
 "request": {
  "path": "/spectra/ti-ferrite-spinel-2/",
  "query": "",
  "params": []
 },
 "status": 200,
 "headers": {
  "content-type": "application/json; charset=utf-8"
 },
 "final_url": null,
 "body": {
  "id": 21561,
  "title": "Ti-ferrite (spinel)",
  "permalink": "https://eelsdb.eu/spectra/ti-ferrite-spinel-2/",
  "author": {
   "name": "Dr. Gilles Hug",
   "profile_url": "https://eelsdb.eu/author/gilles-hug/",
   "profile_api_url": "https://api.eelsdb.eu/author/gilles-hug/"
  },
  "published": "2005-04-20 00:00:00",
  "description": "Residual detector background removed.   Analyst: E.Fries-P.Perriat. Temperature: Room. ",
  "comment_count": 0,
  "api_permalink": "https://api.eelsdb.eu/spectra/ti-ferrite-spinel-2/",
  "keywords": [
   "imported from old site"
  ],
  "download_link": "https://eelsdb.eu/wp-content/uploads/2015/09/Dspec.169162.1.msa",
  "type": "Core Loss",
  "formula": "Fe2TiO5",
  "elements": [
   "Fe",
   "Ti",
   "O"
  ],
  "microscope": " Jeol 4000 FX",
  "max_energy": "809.41 eV",
  "min_energy": "653.6 eV",
  "source_purity": " prepared by soft chemistry >99.9%",
  "edges": [
   "Fe_L2,3"
  ],
  "guntype": "LaB6",
  "beamenergy": "200 kV",
  "resolution": "2 eV",
  "stepSize": "0.2 eV/pixel",
  "acquisition_mode": "Diffraction",
  "convergence": "1.55 mrad",
  "collection": "1.24 mrad",
  "probesize": "70 nm^2",
  "integratetime": "20 secs",
  "readouts": "10",
  "detector": "Parallel: 666 Gatan",
  "darkcurrent": "Yes",
  "gainvariation": "Yes",
  "thickness": "0.36 t/&lambda;",
  "reference": {
   "freetext": "P.Perriat,E.Fries,N.Millot,B.Domenichini,Solid State Ionics,117,175-184,1999"
  },
  "associated_spectra": [
   {
    "name": "Ti-ferrite (spinel)",
    "link": "https://eelsdb.eu/spectra/ti-ferrite-spinel-3/",
    "type": "Low Loss"
   }
  ],
  "other_links": [
   {
    "url": "http://pc-web.cemes.fr/eelsdb/index.php?page=displayspec.php&id=37",
    "title": "Old EELS DB"
   }
  ]
 }
}

File: data/fixtures/api-v1/spectrum/ti-ferrite-spinel-3.json
{
 "request": {
  "path": "/spectra/ti-ferrite-spinel-3/",
  "query": "",
  "params": []
 },
 "status": 200,
 "headers": {
  "content-type": "application/json; charset=utf-8"
 },
 "final_url": null,
 "body": {
  "id": 21562,
  "title": "Ti-ferrite (spinel)",
  "permalink": "https://eelsdb.eu/spectra/ti-ferrite-spinel-3/",
  "author": {
   "name": "Dr. Gilles Hug",
   "profile_url": "https://eelsdb.eu/author/gilles-hug/",
   "profile_api_url": "https://api.eelsdb.eu/author/gilles-hug/"
  },
  "published": "2005-04-20 00:00:00",
  "description": "Residual detector background removed. Analyst: E.Fries-P.Perriat. Temperature: Room. ",
  "comment_count": 0,
  "api_permalink": "https://api.eelsdb.eu/spectra/ti-ferrite-spinel-3/",
  "keywords": [
   "imported from old site"
  ],
  "download_link": "https://eelsdb.eu/wp-content/uploads/2015/09/Dspec.154236.1.msa",
  "type": "Low Loss",
  "formula": "Fe2TiO5",
  "elements": [
   "Fe",
   "Ti",
   "O"
  ],
  "microscope": " Jeol 4000 FX",
  "max_energy": "159.4 eV",
  "min_energy": "-44.4 eV",
  "source_purity": " prepared by soft chemistry >99.9%",
  "guntype": "LaB6",
  "beamenergy": "200 kV",
  "resolution": "2 eV",
  "stepSize": "0.2 eV/pixel",
  "acquisition_mode": "Diffraction",
  "convergence": "1.55 mrad",
  "collection": "1.24 mrad",
  "probesize": "70 nm^2",
  "integratetime": "0.03 secs",
  "readouts": "100",
  "detector": "Parallel: 666 Gatan",
  "darkcurrent": "Yes",
  "gainvariation": "Yes",
  "thickness": "0.36 t/&lambda;",
  "reference": {
   "freetext": "P.Perriat,E.Fries,N.Millot,B.Domenichini,Solid State Ionics,117,175-184,1999"
  },
  "associated_spectra": [
   {
    "name": "Ti-ferrite (spinel)",
    "link": "https://eelsdb.eu/spectra/ti-ferrite-spinel/",
    "type": "Core Loss"
   },
   {
    "name": "Ti-ferrite (spinel)",
    "link": "https://eelsdb.eu/spectra/ti-ferrite-spinel-2/",
    "type": "Core Loss"
   }
  ],
  "other_links": [
   {
    "url": "http://pc-web.cemes.fr/eelsdb/index.php?page=displayspec.php&id=38",
    "title": "Old EELS DB"
   }
  ]
 }
}
