Repository: ewels/EELSdb

<picture>
  <source media="(prefers-color-scheme: dark)" srcset="https://github.com/ewels/EELSdb/blob/main/logo/mono_white/EELSdb_logo_bw_invert-big.png?raw=true">
  <source media="(prefers-color-scheme: light)" srcset="https://github.com/ewels/EELSdb/blob/main/logo/EELSdb_logo-medium.png?raw=true">
</picture>

# [EELS Data Base](https://eelsdb.eu) website code

Website source code for the **EELS Data Base** - _Inner & Outer Shell Excitation Spectroscopy Repository_: <https://eelsdb.eu>

## Introduction

Source code for EELSdb. This branch is a fresh rewrite of the site. The previous WordPress plugin and theme are on the [`main`](https://github.com/ewels/EELSdb/tree/main) branch.

File: data/fixtures/api-v1/spectrum/ti-ferrite-spinel.json
{
 "request": {
  "path": "/spectra/ti-ferrite-spinel/",
  "query": "",
  "params": []
 },
 "status": 200,
 "headers": {
  "content-type": "application/json; charset=utf-8"
 },
 "final_url": null,
 "body": {
  "id": 21560,
  "title": "Ti-ferrite (spinel)",
  "permalink": "https://eelsdb.eu/spectra/ti-ferrite-spinel/",
  "author": {
   "name": "Dr. Gilles Hug",
   "profile_url": "https://eelsdb.eu/author/gilles-hug/",
   "profile_api_url": "https://api.eelsdb.eu/author/gilles-hug/"
  },
  "published": "2005-04-20 00:00:00",
  "description": "Residual detector background removed. O-K edge is also visible (532 eV)  Analyst: E.Fries-P.Perriat. Temperature: Room. ",
  "comment_count": 0,
  "api_permalink": "https://api.eelsdb.eu/spectra/ti-ferrite-spinel/",
  "keywords": [
   "imported from old site"
  ],
  "download_link": "https://eelsdb.eu/wp-content/uploads/2015/09/Dspec.128423.1.msa",
  "type": "Core Loss",
  "formula": "Fe2TiO5",
  "elements": [
   "Fe",
   "Ti",
   "O"
  ],
  "microscope": "Jeol 4000 FX",
  "max_energy": "579.41 eV",
  "min_energy": "423.6 eV",
  "source_purity": "prepared by soft chemistry >99.9%",
  "edges": [
   "Ti_L2,3",
   "O_K"
  ],
  "guntype": "LaB6",
  "beamenergy": "200 kV",
  "resolution": "2 eV",
  "monochromated": "No",
  "stepSize": "0.2 eV/pixel",
  "convergence": "1.55 mrad",
  "collection": "1.24 mrad",
  "probesize": "70 nm^2",
  "integratetime": "20 secs",
  "readouts": "10",
  "detector": "Parallel: 666 Gatan",
  "darkcurrent": "Yes",
  "gainvariation": "Yes",
  "thickness": "0.36 t/&lambda;",
  "reference": {
   "freetext": "P.Perriat,E.Fries,N.Millot,B.Domenichini,Solid State Ionics,117,175-184,1999"
  },
  "associated_spectra": [
   {
    "name": "Ti-ferrite (spinel)",
    "link": "https://eelsdb.eu/spectra/ti-ferrite-spinel-3/",
    "type": "Low Loss"
   }
  ],
  "other_links": [
   {
    "url": "http://pc-web.cemes.fr/eelsdb/index.php?page=displayspec.php&id=36",
    "title": "Old EELS DB"
   }
  ]
 }
}

File: data/fixtures/api-v1/spectrum/yag-yttrium-aluminium-garnet-2.json
{
 "request": {
  "path": "/spectra/yag-yttrium-aluminium-garnet-2/",
  "query": "",
  "params": []
 },
 "status": 200,
 "headers": {
  "content-type": "application/json; charset=utf-8"
 },
 "final_url": null,
 "body": {
  "id": 21691,
  "title": "YAG (yttrium aluminium garnet)",
  "permalink": "https://eelsdb.eu/spectra/yag-yttrium-aluminium-garnet-2/",
  "author": {
   "name": "Wilfried Sigle",
   "profile_url": "https://eelsdb.eu/author/wsigle/",
   "profile_api_url": "https://api.eelsdb.eu/author/wsigle/"
  },
  "published": "2008-01-31 00:00:00",
  "description": " Analyst: Saso Sturm. Temperature: Room. ",
  "comment_count": 0,
  "api_permalink": "https://api.eelsdb.eu/spectra/yag-yttrium-aluminium-garnet-2/",
  "keywords": [
   "imported from old site"
  ],
  "download_link": "https://eelsdb.eu/wp-content/uploads/2015/09/Dspecbdvogf.msa",
  "type": "Core Loss",
  "formula": "Y3Al5O12",
  "elements": [
   "Y",
   "Al",
   "O"
  ],
  "microscope": "VG HB501UX",
  "max_energy": "180.71 eV",
  "min_energy": "46.81 eV",
  "edges": [
   "Al_L2,3"
  ],
  "guntype": "Cold FEG",
  "beamenergy": "100 kV",
  "resolution": "0.7 eV",
  "stepSize": "0.1 eV/pixel",
  "acquisition_mode": "STEM",
  "convergence": "10 mrad",
  "collection": "6.5 mrad",
  "integratetime": "2 secs",
  "readouts": "3",
  "detector": "Parallel: Gatan ENFINA",
  "darkcurrent": "Yes",
  "gainvariation": "Yes",
  "other_links": [
   {
    "url": "http://pc-web.cemes.fr/eelsdb/index.php?page=displayspec.php&id=181",
    "title": "Old EELS DB"
   }
  ]
 }
}

File: data/fixtures/api-v1/spectrum/yag-yttrium-aluminium-garnet-3.json
{
 "request": {
  "path": "/spectra/yag-yttrium-aluminium-garnet-3/",
  "query": "",
  "params": []
 },
 "status": 200,
 "headers": {
  "content-type": "application/json; charset=utf-8"
 },
 "final_url": null,
 "body": {
  "id": 21692,
  "title": "YAG (yttrium aluminium garnet)",
  "permalink": "https://eelsdb.eu/spectra/yag-yttrium-aluminium-garnet-3/",
  "author": {
   "name": "Wilfried Sigle",
   "profile_url": "https://eelsdb.eu/author/wsigle/",
   "profile_api_url": "https://api.eelsdb.eu/author/wsigle/"
  },
  "published": "2008-01-31 00:00:00",
  "description": " Analyst: Saso Sturm. Temperature: Room. ",
  "comment_count": 0,
  "api_permalink": "https://api.eelsdb.eu/spectra/yag-yttrium-aluminium-garnet-3/",
  "keywords": [
   "imported from old site"
  ],
  "download_link": "https://eelsdb.eu/wp-content/uploads/2015/09/DspecrTy9jb.msa",
  "type": "Core Loss",
  "formula": "Y3Al5O12",
  "elements": [
   "Y",
   "Al",
   "O"
  ],
  "microscope": "VG HB501UX",
  "max_energy": "643.9 eV",
  "min_energy": "510 eV",
  "edges": [
   "O_K"
  ],
  "guntype": "Cold FEG",
  "beamenergy": "100 kV",
  "resolution": "0.7 eV",
  "stepSize": "0.1 eV/pixel",
  "acquisition_mode": "STEM",
  "convergence": "10 mrad",
  "collection": "6.5 mrad",
  "integratetime": "30 secs",
  "readouts": "1",
  "detector": "Parallel: Gatan ENFINA",
  "darkcurrent": "Yes",
  "gainvariation": "Yes",
  "other_links": [
   {
    "url": "http://pc-web.cemes.fr/eelsdb/index.php?page=displayspec.php&id=182",
    "title": "Old EELS DB"
   }
  ]
 }
}

File: data/fixtures/api-v1/spectrum/yag-yttrium-aluminium-garnet-5.json
{
 "request": {
  "path": "/spectra/yag-yttrium-aluminium-garnet-5/",
  "query": "",
  "params": []
 },
 "status": 200,
 "headers": {
  "content-type": "application/json; charset=utf-8"
 },
 "final_url": null,
 "body": {
  "id": 21723,
  "title": "YAG (yttrium aluminium garnet)",
  "permalink": "https://eelsdb.eu/spectra/yag-yttrium-aluminium-garnet-5/",
  "author": {
   "name": "Wilfried Sigle",
   "profile_url": "https://eelsdb.eu/author/wsigle/",
   "profile_api_url": "https://api.eelsdb.eu/author/wsigle/"
  },
  "published": "2008-02-15 00:00:00",
  "description": " Analyst: Saso Sturm. Temperature: Room. ",
  "comment_count": 0,
  "api_permalink": "https://api.eelsdb.eu/spectra/yag-yttrium-aluminium-garnet-5/",
  "keywords": [
   "imported from old site"
  ],
  "download_link": "https://eelsdb.eu/wp-content/uploads/2015/09/DspecQR6R4Y.msa",
  "type": "Core Loss",
  "formula": "Y3Al5O12",
  "elements": [
   "Y",
   "Al",
   "O"
  ],
  "microscope": "VG HB501UX",
  "max_energy": "2307.41 eV",
  "min_energy": "1422.22 eV",
  "edges": [
   "Al_K"
  ],
  "guntype": "Cold FEG",
  "beamenergy": "100 kV",
  "resolution": "1 eV",
  "stepSize": "0.661 eV/pixel",
  "acquisition_mode": "STEM",
  "convergence": "10 mrad",
  "collection": "6.5 mrad",
  "integratetime": "60 secs",
  "readouts": "1",
  "detector": "Parallel: Gatan ENFINA",
  "darkcurrent": "Yes",
  "gainvariation": "Yes",
  "other_links": [
   {
    "url": "http://pc-web.cemes.fr/eelsdb/index.php?page=displayspec.php&id=213",
    "title": "Old EELS DB"
   }
  ]
 }
}

File: data/fixtures/api-v1/spectrum/yag-yttrium-aluminium-garnet.json
{
 "request": {
  "path": "/spectra/yag-yttrium-aluminium-garnet/",
  "query": "",
  "params": []
 },
 "status": 200,
 "headers": {
  "content-type": "application/json; charset=utf-8"
 },
 "final_url": null,
 "body": {
  "id": 21690,
  "title": "YAG (yttrium aluminium garnet)",
  "permalink": "https://eelsdb.eu/spectra/yag-yttrium-aluminium-garnet/",
  "author": {
   "name": "Wilfried Sigle",
   "profile_url": "https://eelsdb.eu/author/wsigle/",
   "profile_api_url": "https://api.eelsdb.eu/author/wsigle/"
  },
  "published": "2008-01-31 00:00:00",
  "description": " Analyst: Saso Sturm. Temperature: Room. ",
  "comment_count": 0,
  "api_permalink": "https://api.eelsdb.eu/spectra/yag-yttrium-aluminium-garnet/",
  "keywords": [
   "imported from old site"
  ],
  "download_link": "https://eelsdb.eu/wp-content/uploads/2015/09/Dspec3ArW3G.msa",
  "type": "Low Loss",
  "formula": "Y3Al5O12",
  "elements": [
   "Y",
   "Al",
   "O"
  ],
  "microscope": "VG HB501UX",
  "max_energy": "118.3 eV",
  "min_energy": "-15.6 eV",
  "guntype": "Cold FEG",
  "beamenergy": "100 kV",
  "resolution": "0.7 eV",
  "stepSize": "0.1 eV/pixel",
  "acquisition_mode": "STEM",
  "convergence": "10 mrad",
  "collection": "6.5 mrad",
  "integratetime": "0.005 secs",
  "readouts": "10",
  "detector": "Parallel: Gatan ENFINA",
  "darkcurrent": "Yes",
  "gainvariation": "Yes",
  "thickness": "0.36 t/&lambda;",
  "other_links": [
   {
    "url": "http://pc-web.cemes.fr/eelsdb/index.php?page=displayspec.php&id=180",
    "title": "Old EELS DB"
   }
  ]
 }
}

File: data/fixtures/api-v1/spectrum/yam-monoclinic-yttrium-aluminate-2.json
{
 "request": {
  "path": "/spectra/yam-monoclinic-yttrium-aluminate-2/",
  "query": "",
  "params": []
 },
 "status": 200,
 "headers": {
  "content-type": "application/json; charset=utf-8"
 },
 "final_url": null,
 "body": {
  "id": 21688,
  "title": "YAM (monoclinic yttrium aluminate)",
  "permalink": "https://eelsdb.eu/spectra/yam-monoclinic-yttrium-aluminate-2/",
  "author": {
   "name": "Wilfried Sigle",
   "profile_url": "https://eelsdb.eu/author/wsigle/",
   "profile_api_url": "https://api.eelsdb.eu/author/wsigle/"
  },
  "published": "2008-01-31 00:00:00",
  "description": " Analyst: Saso Sturm. Temperature: Room. ",
  "comment_count": 0,
  "api_permalink": "https://api.eelsdb.eu/spectra/yam-monoclinic-yttrium-aluminate-2/",
  "keywords": [
   "imported from old site"
  ],
  "download_link": "https://eelsdb.eu/wp-content/uploads/2015/09/DspecZkpI4a.msa",
  "type": "Core Loss",
  "formula": "Y4Al2O9",
  "elements": [
   "Y",
   "Al",
   "O"
  ],
  "microscope": "VG HB501UX",
  "max_energy": "640.2 eV",
  "min_energy": "506.3 eV",
  "edges": [
   "O_K"
  ],
  "guntype": "Cold FEG",
  "beamenergy": "100 kV",
  "resolution": "0.5 eV",
  "stepSize": "0.1 eV/pixel",
  "acquisition_mode": "STEM",
  "convergence": "10 mrad",
  "collection": "6.5 mrad",
  "integratetime": "30 secs",
  "readouts": "1",
  "detector": "Parallel: Gatan ENFINA",
  "darkcurrent": "Yes",
  "gainvariation": "Yes",
  "thickness": "0.45 t/&lambda;",
  "other_links": [
   {
    "url": "http://pc-web.cemes.fr/eelsdb/index.php?page=displayspec.php&id=178",
    "title": "Old EELS DB"
   }
  ]
 }
}

File: data/fixtures/api-v1/spectrum/yam-monoclinic-yttrium-aluminate-3.json
{
 "request": {
  "path": "/spectra/yam-monoclinic-yttrium-aluminate-3/",
  "query": "",
  "params": []
 },
 "status": 200,
 "headers": {
  "content-type": "application/json; charset=utf-8"
 },
 "final_url": null,
 "body": {
  "id": 21689,
  "title": "YAM (monoclinic yttrium aluminate)",
  "permalink": "https://eelsdb.eu/spectra/yam-monoclinic-yttrium-aluminate-3/",
  "author": {
   "name": "Wilfried Sigle",
   "profile_url": "https://eelsdb.eu/author/wsigle/",
   "profile_api_url": "https://api.eelsdb.eu/author/wsigle/"
  },
  "published": "2008-01-31 00:00:00",
  "description": " Analyst: Saso Sturm. Temperature: Room. ",
  "comment_count": 0,
  "api_permalink": "https://api.eelsdb.eu/spectra/yam-monoclinic-yttrium-aluminate-3/",
  "keywords": [
   "imported from old site"
  ],
  "download_link": "https://eelsdb.eu/wp-content/uploads/2015/09/Dspecu5rWWe.msa",
  "type": "Core Loss",
  "formula": "Y4Al2O9",
  "elements": [
   "Y",
   "Al",
   "O"
  ],
  "microscope": "VG HB501UX",
  "max_energy": "2309.82 eV",
  "min_energy": "1428.05 eV",
  "edges": [
   "Al_K"
  ],
  "guntype": "Cold FEG",
  "beamenergy": "100 kV",
  "resolution": "1 eV",
  "stepSize": "0.659 eV/pixel",
  "acquisition_mode": "STEM",
  "convergence": "10 mrad",
  "collection": "6.5 mrad",
  "integratetime": "60 secs",
  "readouts": "1",
  "detector": "Parallel: Gatan ENFINA",
  "darkcurrent": "Yes",
  "gainvariation": "Yes",
  "other_links": [
   {
    "url": "http://pc-web.cemes.fr/eelsdb/index.php?page=displayspec.php&id=179",
    "title": "Old EELS DB"
   }
  ]
 }
}

File: data/fixtures/api-v1/spectrum/yam-monoclinic-yttrium-aluminate.json
{
 "request": {
  "path": "/spectra/yam-monoclinic-yttrium-aluminate/",
  "query": "",
  "params": []
 },
 "status": 200,
 "headers": {
  "content-type": "application/json; charset=utf-8"
 },
 "final_url": null,
 "body": {
  "id": 21687,
  "title": "YAM (monoclinic yttrium aluminate)",
  "permalink": "https://eelsdb.eu/spectra/yam-monoclinic-yttrium-aluminate/",
  "author": {
   "name": "Wilfried Sigle",
   "profile_url": "https://eelsdb.eu/author/wsigle/",
   "profile_api_url": "https://api.eelsdb.eu/author/wsigle/"
  },
  "published": "2008-01-31 00:00:00",
  "description": " Analyst: Saso Sturm. Temperature: Room. ",
  "comment_count": 0,
  "api_permalink": "https://api.eelsdb.eu/spectra/yam-monoclinic-yttrium-aluminate/",
  "keywords": [
   "imported from old site"
  ],
  "download_link": "https://eelsdb.eu/wp-content/uploads/2015/09/Dspec5SoPxR.msa",
  "type": "Low Loss",
  "formula": "Y4Al2O9",
  "elements": [
   "Y",
   "Al",
   "O"
  ],
  "microscope": "VG HB501UX",
  "max_energy": "114.32 eV",
  "min_energy": "-19.58 eV",
  "guntype": "Cold FEG",
  "beamenergy": "100 kV",
  "resolution": "0.5 eV",
  "stepSize": "0.1 eV/pixel",
  "acquisition_mode": "STEM",
  "convergence": "10 mrad",
  "collection": "6.5 mrad",
  "integratetime": "0.005 secs",
  "readouts": "10",
  "detector": "Parallel: Gatan ENFINA",
  "darkcurrent": "Yes",
  "gainvariation": "Yes",
  "thickness": "0.45 t/&lambda;",
  "other_links": [
   {
    "url": "http://pc-web.cemes.fr/eelsdb/index.php?page=displayspec.php&id=177",
    "title": "Old EELS DB"
   }
  ]
 }
}

File: data/fixtures/api-v1/spectrum/yap-yttrium-aluminium-perovskite-2.json
{
 "request": {
  "path": "/spectra/yap-yttrium-aluminium-perovskite-2/",
  "query": "",
  "params": []
 },
 "status": 200,
 "headers": {
  "content-type": "application/json; charset=utf-8"
 },
 "final_url": null,
 "body": {
  "id": 21695,
  "title": "YAP (yttrium aluminium perovskite)",
  "permalink": "https://eelsdb.eu/spectra/yap-yttrium-aluminium-perovskite-2/",
  "author": {
   "name": "Wilfried Sigle",
   "profile_url": "https://eelsdb.eu/author/wsigle/",
   "profile_api_url": "https://api.eelsdb.eu/author/wsigle/"
  },
  "published": "2008-02-01 00:00:00",
  "description": " Analyst: Saso Sturm. Temperature: Room. ",
  "comment_count": 0,
  "api_permalink": "https://api.eelsdb.eu/spectra/yap-yttrium-aluminium-perovskite-2/",
  "keywords": [
   "imported from old site"
  ],
  "download_link": "https://eelsdb.eu/wp-content/uploads/2015/09/Dspecu3qCOX.msa",
  "type": "Core Loss",
  "formula": "YAlO3",
  "elements": [
   "Y",
   "Al",
   "O"
  ],
  "microscope": "VG HB501UX",
  "max_energy": "178.16 eV",
  "min_energy": "44.26 eV",
  "edges": [
   "Al_L2,3"
  ],
  "guntype": "Cold FEG",
  "beamenergy": "100 kV",
  "resolution": "0.7 eV",
  "stepSize": "0.1 eV/pixel",
  "acquisition_mode": "STEM",
  "convergence": "10 mrad",
  "collection": "6.5 mrad",
  "integratetime": "2 secs",
  "readouts": "3",
  "detector": "Parallel: Gatan ENFINA",
  "darkcurrent": "Yes",
  "gainvariation": "Yes",
  "other_links": [
   {
    "url": "http://pc-web.cemes.fr/eelsdb/index.php?page=displayspec.php&id=185",
    "title": "Old EELS DB"
   }
  ]
 }
}

File: data/fixtures/api-v1/spectrum/yap-yttrium-aluminium-perovskite-3.json
{
 "request": {
  "path": "/spectra/yap-yttrium-aluminium-perovskite-3/",
  "query": "",
  "params": []
 },
 "status": 200,
 "headers": {
  "content-type": "application/json; charset=utf-8"
 },
 "final_url": null,
 "body": {
  "id": 21696,
  "title": "YAP (yttrium aluminium perovskite)",
  "permalink": "https://eelsdb.eu/spectra/yap-yttrium-aluminium-perovskite-3/",
  "author": {
   "name": "Wilfried Sigle",
   "profile_url": "https://eelsdb.eu/author/wsigle/",
   "profile_api_url": "https://api.eelsdb.eu/author/wsigle/"
  },
  "published": "2008-02-01 00:00:00",
  "description": " Analyst: Saso Sturm. Temperature: Room. ",
  "comment_count": 0,
  "api_permalink": "https://api.eelsdb.eu/spectra/yap-yttrium-aluminium-perovskite-3/",
  "keywords": [
   "imported from old site"
  ],
  "download_link": "https://eelsdb.eu/wp-content/uploads/2015/09/Dspec5JNkE8.msa",
  "type": "Core Loss",
  "formula": "YAlO3",
  "elements": [
   "Y",
   "Al",
   "O"
  ],
  "microscope": "VG HB501UX",
  "max_energy": "639.17 eV",
  "min_energy": "505.27 eV",
  "edges": [
   "O_K"
  ],
  "guntype": "Cold FEG",
  "beamenergy": "100 kV",
  "resolution": "0.7 eV",
  "stepSize": "0.1 eV/pixel",
  "acquisition_mode": "STEM",
  "convergence": "10 mrad",
  "collection": "6.5 mrad",
  "integratetime": "40 secs",
  "readouts": "1",
  "detector": "Parallel: Gatan ENFINA",
  "darkcurrent": "Yes",
  "gainvariation": "Yes",
  "other_links": [
   {
    "url": "http://pc-web.cemes.fr/eelsdb/index.php?page=displayspec.php&id=186",
    "title": "Old EELS DB"
   }
  ]
 }
}

File: data/fixtures/api-v1/spectrum/yap-yttrium-aluminium-perovskite-4.json
{
 "request": {
  "path": "/spectra/yap-yttrium-aluminium-perovskite-4/",
  "query": "",
  "params": []
 },
 "status": 200,
 "headers": {
  "content-type": "application/json; charset=utf-8"
 },
 "final_url": null,
 "body": {
  "id": 21697,
  "title": "YAP (yttrium aluminium perovskite)",
  "permalink": "https://eelsdb.eu/spectra/yap-yttrium-aluminium-perovskite-4/",
  "author": {
   "name": "Wilfried Sigle",
   "profile_url": "https://eelsdb.eu/author/wsigle/",
   "profile_api_url": "https://api.eelsdb.eu/author/wsigle/"
  },
  "published": "2008-02-01 00:00:00",
  "description": " Analyst: Saso Sturm. Temperature: Room. ",
  "comment_count": 0,
  "api_permalink": "https://api.eelsdb.eu/spectra/yap-yttrium-aluminium-perovskite-4/",
  "keywords": [
   "imported from old site"
  ],
  "download_link": "https://eelsdb.eu/wp-content/uploads/2015/09/DspecKMgG4d.msa",
  "type": "Core Loss",
  "formula": "YAlO3",
  "elements": [
   "Y",
   "Al",
   "O"
  ],
  "microscope": "VG HB501UX",
  "max_energy": "2311.25 eV",
  "min_energy": "1421.47 eV",
  "edges": [
   "Al_K"
  ],
  "guntype": "Cold FEG",
  "beamenergy": "100 kV",
  "resolution": "0.7 eV",
  "stepSize": "0.665 eV/pixel",
  "acquisition_mode": "STEM",
  "convergence": "10 mrad",
  "collection": "6.5 mrad",
  "integratetime": "60 secs",
  "readouts": "1",
  "detector": "Parallel: Gatan ENFINA",
  "darkcurrent": "Yes",
  "gainvariation": "Yes",
  "other_links": [
   {
    "url": "http://pc-web.cemes.fr/eelsdb/index.php?page=displayspec.php&id=187",
    "title": "Old EELS DB"
   }
  ]
 }
}

File: data/fixtures/api-v1/spectrum/yap-yttrium-aluminium-perovskite.json
{
 "request": {
  "path": "/spectra/yap-yttrium-aluminium-perovskite/",
  "query": "",
  "params": []
 },
 "status": 200,
 "headers": {
  "content-type": "application/json; charset=utf-8"
 },
 "final_url": null,
 "body": {
  "id": 21694,
  "title": "YAP (yttrium aluminium perovskite)",
  "permalink": "https://eelsdb.eu/spectra/yap-yttrium-aluminium-perovskite/",
  "author": {
   "name": "Wilfried Sigle",
   "profile_url": "https://eelsdb.eu/author/wsigle/",
   "profile_api_url": "https://api.eelsdb.eu/author/wsigle/"
  },
  "published": "2008-02-01 00:00:00",
  "description": " Analyst: Saso Sturm. Temperature: Room. ",
  "comment_count": 0,
  "api_permalink": "https://api.eelsdb.eu/spectra/yap-yttrium-aluminium-perovskite/",
  "keywords": [
   "imported from old site"
  ],
  "download_link": "https://eelsdb.eu/wp-content/uploads/2015/09/Dspec2sC0sR.msa",
  "type": "Low Loss",
  "formula": "YAlO3",
  "elements": [
   "Y",
   "Al",
   "O"
  ],
  "microscope": "VG HB501UX",
  "max_energy": "114.2 eV",
  "min_energy": "-19.7 eV",
  "guntype": "Cold FEG",
  "beamenergy": "100 kV",
  "resolution": "0.7 eV",
  "stepSize": "0.1 eV/pixel",
  "acquisition_mode": "STEM",
  "convergence": "10 mrad",
  "collection": "6.5 mrad",
  "integratetime": "0.005 secs",
  "readouts": "10",
  "detector": "Parallel: Gatan ENFINA",
  "darkcurrent": "Yes",
  "gainvariation": "Yes",
  "thickness": "0.24 t/&lambda;",
  "other_links": [
   {
    "url": "http://pc-web.cemes.fr/eelsdb/index.php?page=displayspec.php&id=184",
    "title": "Old EELS DB"
   }
  ]
 }
}

File: data/fixtures/api-v1/spectrum/yttria-stabilized-zirconia.json
{
 "request": {
  "path": "/spectra/yttria-stabilized-zirconia/",
  "query": "",
  "params": []
 },
 "status": 200,
 "headers": {
  "content-type": "application/json; charset=utf-8"
 },
 "final_url": null,
 "body": {
  "id": 21601,
  "title": "Yttria stabilized Zirconia",
  "permalink": "https://eelsdb.eu/spectra/yttria-stabilized-zirconia/",
  "author": {
   "name": "(Dr) Marie Cheynet",
   "profile_url": "https://eelsdb.eu/author/mcheynet/",
   "profile_api_url": "https://api.eelsdb.eu/author/mcheynet/"
  },
  "published": "2005-05-26 00:00:00",
  "description": "the cubic structure is stabilized by addition of 8.5mol% of Y2O3 Analyst: M. Cheynet. Temperature: Room. ",
  "comment_count": 0,
  "api_permalink": "https://api.eelsdb.eu/spectra/yttria-stabilized-zirconia/",
  "keywords": [
   "imported from old site"
  ],
  "download_link": "https://eelsdb.eu/wp-content/uploads/2015/09/DspectVJrUq.msa",
  "type": "Low Loss",
  "formula": "ZrO2-8.5mol%Y2O3",
  "elements": [
   "Zr",
   "O",
   "Y"
  ],
  "microscope": "Tecnai F20",
  "max_energy": "91.6 eV",
  "min_energy": "-6.1 eV",
  "source_purity": "Spray-pyrolysis nanocrystallized powders",
  "guntype": "feg Schottky",
  "beamenergy": "200 kV",
  "resolution": "0.8 eV",
  "stepSize": "0.1 eV/pixel",
  "acquisition_mode": "STEM",
  "convergence": "13.5 mrad",
  "collection": "1.2 mrad",
  "probesize": "1 nm^2",
  "integratetime": "1 secs",
  "readouts": "2",
  "detector": "Parallel: GIF",
  "darkcurrent": "Yes",
  "gainvariation": "Yes",
  "thickness": "0.76 t/&lambda;",
  "reference": {
   "freetext": "Electronic structure and electron energy-loss spectroscopy of ZrO2 zirconia\r\nL.K. Dash, N. Vast, P. Baranek, M.C. Cheynet, L. Reining\r\nPhys. Rev. B 70, 245116 (2004)"
  },
  "other_links": [
   {
    "url": "http://pc-web.cemes.fr/eelsdb/index.php?page=displayspec.php&id=84",
    "title": "Old EELS DB"
   }
  ]
 }
}

File: data/fixtures/api-v1/spectrum/zirconia-monoclinic.json
{
 "request": {
  "path": "/spectra/zirconia-monoclinic/",
  "query": "",
  "params": []
 },
 "status": 200,
 "headers": {
  "content-type": "application/json; charset=utf-8"
 },
 "final_url": null,
 "body": {
  "id": 21594,
  "title": "Zirconia (monoclinic)",
  "permalink": "https://eelsdb.eu/spectra/zirconia-monoclinic/",
  "author": {
   "name": "(Dr) Marie Cheynet",
   "profile_url": "https://eelsdb.eu/author/mcheynet/",
   "profile_api_url": "https://api.eelsdb.eu/author/mcheynet/"
  },
  "published": "2005-05-20 00:00:00",
  "description": " Analyst: M. Cheynet. Temperature: Room. ",
  "comment_count": 0,
  "api_permalink": "https://api.eelsdb.eu/spectra/zirconia-monoclinic/",
  "keywords": [
   "imported from old site"
  ],
  "download_link": "https://eelsdb.eu/wp-content/uploads/2015/09/Dspect90vMY.msa",
  "type": "Low Loss",
  "formula": "ZrO2",
  "elements": [
   "Zr",
   "O"
  ],
  "microscope": "Tecnai F20",
  "max_energy": "87.3 eV",
  "min_energy": "-14.7 eV",
  "source_purity": "Powders from Tosoh Cie (TZ0: 99.9%ZrO2)",
  "guntype": "feg Schottky",
  "beamenergy": "200 kV",
  "resolution": "0.8 eV",
  "stepSize": "0.1 eV/pixel",
  "acquisition_mode": "STEM",
  "convergence": "13.5 mrad",
  "collection": "1.2 mrad",
  "readouts": "2",
  "detector": "Parallel: GIF",
  "darkcurrent": "Yes",
  "gainvariation": "Yes",
  "thickness": "0.8 t/&lambda;",
  "reference": {
   "freetext": "Electronic structure and electron energy-loss spectroscopy of ZrO2 zirconia\r\nLouise Dash, Nathalie Vast, Philippe Baranek, Marie-Claude Cheynet, Lucia Reining\r\nPhys. Rev. B 70, (2004)245116."
  },
  "other_links": [
   {
    "url": "http://pc-web.cemes.fr/eelsdb/index.php?page=displayspec.php&id=74",
    "title": "Old EELS DB"
   }
  ]
 }
}

File: data/fixtures/api-v1/spectrum/zirconia-tetragonal.json
{
 "request": {
  "path": "/spectra/zirconia-tetragonal/",
  "query": "",
  "params": []
 },
 "status": 200,
 "headers": {
  "content-type": "application/json; charset=utf-8"
 },
 "final_url": null,
 "body": {
  "id": 21595,
  "title": "Zirconia (tetragonal)",
  "permalink": "https://eelsdb.eu/spectra/zirconia-tetragonal/",
  "author": {
   "name": "(Dr) Marie Cheynet",
   "profile_url": "https://eelsdb.eu/author/mcheynet/",
   "profile_api_url": "https://api.eelsdb.eu/author/mcheynet/"
  },
  "published": "2005-05-20 00:00:00",
  "description": "tetragonal structure is stabilized by nanocrystallised microstructure of the powders Analyst: M. Cheynet. Temperature: Room. ",
  "comment_count": 0,
  "api_permalink": "https://api.eelsdb.eu/spectra/zirconia-tetragonal/",
  "keywords": [
   "imported from old site"
  ],
  "download_link": "https://eelsdb.eu/wp-content/uploads/2015/09/Dspect90vMY1.msa",
  "type": "Low Loss",
  "formula": "ZrO2",
  "elements": [
   "Zr",
   "O"
  ],
  "microscope": "Tecnai F20",
  "max_energy": "87.3 eV",
  "min_energy": "-14.7 eV",
  "source_purity": "Home made powders by spray-pyrolysis technique",
  "guntype": "feg Schottky",
  "beamenergy": "200 kV",
  "resolution": "0.8 eV",
  "stepSize": "0.1 eV/pixel",
  "acquisition_mode": "STEM",
  "convergence": "13.5 mrad",
  "collection": "1.2 mrad",
  "probesize": "1 nm^2",
  "readouts": "2",
  "detector": "Parallel: GIF",
  "darkcurrent": "Yes",
  "gainvariation": "Yes",
  "thickness": "0.7 t/&lambda;",
  "reference": {
   "freetext": "Electronic structure and electron energy-loss spectroscopy of ZrO2 zirconia\r\nLouise Dash, Nathalie Vast, Philippe Baranek, Marie-Claude Cheynet, Lucia Reining\r\nPhys. Rev. B 70, (2004)245116."
  },
  "other_links": [
   {
    "url": "http://pc-web.cemes.fr/eelsdb/index.php?page=displayspec.php&id=75",
    "title": "Old EELS DB"
   }
  ]
 }
}
